Repository: HarryWang2222/Metal_GPT_prep

# Metal_GPT_prep
 codes for Metal GPT preparation

File: sci-hub-crawler-master/version2.2/data_2/mse1.txt (part 1 of 5)
Christian Öberg, Baohua Zhu, Stefan Jonsson,
Creep behaviour, creep damage and precipitation in the austenitic cast steel HK30 at 750 °C,
Materials Science and Engineering: A,
Volume 797,
2020,
140253,
ISSN 0921-5093,
https://doi.org/10.1016/j.msea.2020.140253.
(https://www.sciencedirect.com/science/article/pii/S0921509320313186)
Abstract: The austenitic cast steel HK30, used in exhaust manifolds of heavy-duty truck engines, was studied with respect to creep, creep damage, oxidation and precipitation at 750 °C in air. Even though creep clearly affects the lifetime of the manifolds, there are very few studies available on the topic. The results of the present study provide a basis for materials selection as well as creep data input to component lifetime simulations. In the present study, five specimens were subjected to constant loads resulting in creep rupture times between 1 and 94 days. The minimum creep rate follows Norton's creep law with a Norton parameter (n) of 8.9 and the logarithmic creep rupture time increases linearly with reduced stress. At low stresses secondary creep is predominant observing oxide intrusions from the specimen surface, precipitation of sigma and G-phases, creep cavitation at grain boundaries and weak dislocation networks. At high stresses direct transitions from primary to tertiary creep are observed as well as stronger dislocation networks, but no oxide intrusions, no precipitation, or cavitation are observed. The material has grains of cm size and intergranular fracture is predominant at all stress levels. The segregation of elements during solidification was studied by Scheil/Gulliver simulations and precipitations of sigma and G-phases in the last solidified regions were predicted using Thermo-Calc.
Keywords: Creep; Austenitic cast steel; Precipitation; EBSD

Ning Guo, Yinglong Zhao, Shiteng Long, Bo Song, Jianjun Hu, Bin Gan, Linjiang Chai, Shengfeng Guo,
Microstructure and mechanical properties of (CrCoNi)97Al1.5Ti1.5 medium entropy alloy twisted by free-end-torsion at room and cryogenic temperatures,
Materials Science and Engineering: A,
Volume 797,
2020,
140101,
ISSN 0921-5093,
https://doi.org/10.1016/j.msea.2020.140101.
(https://www.sciencedirect.com/science/article/pii/S0921509320311680)
Abstract: In this study, the swaged (CrCoNi)97Al1.5Ti1.5 medium entropy alloys (MEAs) were twisted by free-end-torsion at room and liquid nitrogen temperatures. Microstructure in different strained layers of the twisted sample was characterized by combined use of energy dispersive spectroscopy, electron channeling contrast imaging, and electron backscatter diffraction techniques. The microhardness and overall tensile properties of the twisted sample were analyzed. The results show that the MEAs exhibit higher torque and lower torsion angle during low-temperature torsion. The deformation mechanism during torsion is dominated by dislocation slip, and gradient dislocations and lamellar dislocation substructures gradually increasing from core to surface are formed in the twisted samples. The twin content gradually decreases in the surface layer, especially when twisted at room temperature or at liquid nitrogen temperature but with a small torsion angle. The reduction of twins is related to the addition of Al and Ti, the critical shear stress of twinning, and the unique strain state of torsional deformation. The twisted samples have gradient distributions of microhardness. Torsion can effectively improve the tensile strength of the MEAs at the expense of ductility.
Keywords: Medium entropy alloy; CrCoNi; Gradient microstructure; Torsion; Mechanical properties

Jiali Zhao, Fucheng Zhang, Chen Chen, Mingming Wang, Shule Xia, Bo Lv,
Cyclic deformation behavior of steels with a nanolamellar microstructure and tensile strength of 1500 MPa,
Materials Science and Engineering: A,
Volume 798,
2020,
140134,
ISSN 0921-5093,
https://doi.org/10.1016/j.msea.2020.140134.
(https://www.sciencedirect.com/science/article/pii/S0921509320312016)
Abstract: An attempt is made to obtain a nanolamellar microstructure in common metallic engineering materials, including austenite, pearlite, bainite, and martensite steels, by alloying and tailoring process parameters. The tensile strength of all four steels is 1500 MPa. On the basis of the tensile and impact deformation behaviors, the cyclic deformation behaviors of the steels with nanolamellar microstructures are studied using the crystallographic phase as the critical factor. Results indicate that the cyclic stress amplitude of the steels with a nanolamellar microstructure depends on the yield and tensile strengths. The change in the dislocation mobility of the steels with a nanolamellar microstructure results in cyclic hardening during the initial cyclic deformation stage. The fatigue life, which is not indicated by the tensile properties, is mainly affected by the initiation and propagation of fatigue cracks. The hard, brittle cementite lamellae accelerate the initiation and propagation of fatigue cracks, thus deteriorating the fatigue properties of the steels with a nanolamellar microstructure. In contrast, film-like retained austenite effectively suppresses the initiation and propagation of fatigue cracks, extending the fatigue life.
Keywords: High-strength steel; Nanolamellar microstructure; Cyclic deformation; Fatigue properties

H. Jiryaei Sharahi, M. Pouranvari, M. Movahedi,
Enhanced resistance to liquation cracking during fusion welding of cast magnesium alloys: Microstructure tailoring via friction stir processing pre-weld treatment,
Materials Science and Engineering: A,
Volume 798,
2020,
140142,
ISSN 0921-5093,
https://doi.org/10.1016/j.msea.2020.140142.
(https://www.sciencedirect.com/science/article/pii/S0921509320312090)
Abstract: Magnesium alloys provide critical opportunities for energy and lightweight-materials challenges. The alloy design approach based on utilizing the second phase strengthening mechanism plays an essential role in producing low-density high strength Mg-based alloys. However, the second phase in the microstructure (e.g., Mg17Al12 phase in Mg–Al–Zn alloys) can deleteriously affect the weldability of the metallic materials by promoting the liquation and liquation cracking during fusion welding. The lack of sufficient weldability of Mg-based alloys is a crucial barrier to their potential use in safety-critical applications. In this paper, it is shown that the severe plastic deformation induced by friction stir processing, as an effective pathway to microstructure refinement, before fusion welding enables tailoring the initial microstructure of an Mg–Al–Zn cast alloy for enhancing its resistance to liquation cracking. The formation of ultra-fine sub-micron Mg17Al12 particles in friction stir treated base metal translates the liquation mechanism from sub-solvus constitutional liquation to super-solvus melting alloy, reducing the size of susceptible partial liquation zone to cracking. Moreover, the higher grain boundary density induced by dynamic recrystallization phenomena during friction stir processing can enhance the resistance to liquation cracking of the alloy. It is shown that this pre-welding strategy enables a significant enhancement in the weld mechanical properties compared to the conventionally produced welds. The joint efficiency, defined as the ratio of the joint tensile strength to the as-cast material tensile strength, was changed from 0.74 in case of welds made on cast base metal to 1.4 in case of welds made on friction stir processed base metal. This simple modification to the fusion welding process can be used as a practical pathway to enhance the weldability of liquation-sensitive second phase-strengthened alloys.
Keywords: Welding; Liquation cracking; Mg alloys; Microstructure; Friction stir-processing; Strength

Amir R. Farkoosh, David C. Dunand, David N. Seidman,
Effects of W and Si microadditions on microstructure and the strength of dilute precipitation-strengthened Al–Zr–Er alloys,
Materials Science and Engineering: A,
Volume 798,
2020,
140159,
ISSN 0921-5093,
https://doi.org/10.1016/j.msea.2020.140159.
(https://www.sciencedirect.com/science/article/pii/S0921509320312259)
Abstract: The effect of single or combined micro-additions of tungsten (0.03 at.%) and silicon (0.02–0.40 at.%) on the evolution of Al3(Zr,Er) (L12) nanoprecipitates in a cast Al-0.11Zr-0.005Er (at.%) alloy is investigated utilizing isochronal (200–600 °C) and isothermal (400, 425 and 450 °C) aging treatments. Atom-probe tomography measurements reveal that the slow-diffusing W, upon aging, partitions to the L12-nanoprecipitates (average composition of 0.11–0.37 at.% W; partitioning ratio of 5–12), without altering their crystal structure or spheroidal morphology, as confirmed by transmission electron microscopy. First-principles calculations indicate that W occupies the Al sublattice sites of Al3Zr(L12), leading to a small increase in the lattice parameter of the nanoprecipitates. In the low-Si (0.02 at.%) alloys, the precipitation and coarsening kinetics of nanoprecipitates are unaffected by W additions. A small enhancement in nanoprecipitate coarsening resistance is achieved, however, by W additions in the high-Si (0.4 at.%) alloys. The W-modified alloys exhibit significant improvements in compressive creep resistance at 300 °C; the threshold stress increases from 11 MPa in the W-free alloy to 15 and 16 MPa in the low-Si and high-Si alloys with W additions, respectively. This is explained by an increased lattice parameter mismatch between the L12-nanoprecipitates and the matrix, due to Er enrichment in the nanoprecipitates in the presence of W. Silicon additions, in alloys with and without W, lead to a higher peak microhardness (ΔHV ~90–110 MPa) and higher creep threshold stresses (Δσth ~2–4 MPa) by increasing the L12-nanoprecipitate number density, but at the expense of their long-term coarsening resistance.
Keywords: High-temperature aluminum alloys; Zirconium; Scandium; Mechanical properties; Coarsening kinetics; Creep resistance

Chao Ding, Weimin Gan, Xiaoshi Hu, Kun Wu, Xiaojun Wang,
Investigation into the influence of carbon nanotubes addition on residual stresses and mechanical properties in the CNTs@SiCp/Mg-6Zn hybrid composite using neutron diffraction method,
Materials Science and Engineering: A,
Volume 797,
2020,
140105,
ISSN 0921-5093,
https://doi.org/10.1016/j.msea.2020.140105.
(https://www.sciencedirect.com/science/article/pii/S0921509320311722)
Abstract: An interfacial CNT-(Mg-6Zn) layer was introduced between SiC particle and Mg-6Zn matrix by a novel method in aim to reduce the excessive thermal residual stresses between SiC particles and matrix. The CNTs were synthesized via CVD on the SiC surfaces, and CNTs kept on the surfaces of SiC particles in the composite during fabrication process. The influence of the interfacial CNT-(Mg-6Zn) layer on the microstructure, the mechanical properties and the Type II thermal residual stresses of composite were investigated with neutron diffraction method. Compared with mono-SiCp reinforced Mg-6Zn composite, the CNTs@SiCp/Mg-6Zn composite presents superior mechanical properties. The E, YTS, UTS and elongation are increased by 9.6%, 14%, 20%, 18.2% respectively. The residual stress of Mg in CNTs@SiCp/Mg-6Zn (35 MPa) is less than half of that (74 MPa) in SiCp/Mg-6Zn composite. Digital image correlation (DIC) investigation indicates that the additional CNTs enhances the bonding strength between SiCp and Mg matrix. The interface layer could release the thermal residual stresses in the composite in two ways: firstly, the gap of the coefficient of thermal expansion (CTE) between the SiCp and the Mg matrix is reduced; secondly, the thermal diffusivity of the composite is declined, leading to lower cooling rate of the as-cast composite in which a portion of residual stresses are released. This work highlights the influence of the interfacial CNT-(Mg-6Zn) layer on the Type II residual stresses and the mechanical properties of the CNTs@SiCp/Mg-6Zn composite.
Keywords: Chemical vapor deposition (CVD); Carbon nanotubes; Magnesium matrix composite; Neutron diffraction; Thermal residual stress

Mahmoud Ebrahimi, Guoping Liu, Qudong Wang, Haiyan Jiang, Wenjiang Ding, Zhengping Shang, Liugen Luo,
Evaluation of interface structure and high-temperature tensile behavior in Cu/Al8011/Al5052 trilayered composite,
Materials Science and Engineering: A,
Volume 798,
2020,
140129,
ISSN 0921-5093,
https://doi.org/10.1016/j.msea.2020.140129.
(https://www.sciencedirect.com/science/article/pii/S0921509320311965)
Abstract: This paper dealt with the combined processing of roll-casting and hot-rolling to fabricate high-performance Cu/Al8011/Al5052 composite with ultrathin copper thickness. It was shown that the intermetallic compounds formed at the Cu/Al interface include Al4Cu9, AlCu, and Al2Cu from the copper side, respectively, in which the CuAl phase has the lowest thickness due to its the high diffusion activation energy. Also, Al2Cu, due to having the lowest amount of Gibbs free energy, was initially formed at the interface, followed by the Al4Cu9 and AlCu phases. Although the room-temperature tensile strength of the trilayered composite is close to each other in both directions, the elongation to failure in the rolling direction is about 37% better than that of the transversal direction. Furthermore, no clear slip bands were observed in the uniform plastic deformation zone of the stress-strain curve during the high-temperature tensile tests compared to the room-temperature counterparts. Despite the decrease in tensile strength with increasing test temperature, this composite shows good tensile behavior at temperatures below 200 °C due to the pure shear fracture mode.
Keywords: Cast-rolling; Roll-bonding; Bimetallic composite; Intermetallic compounds; Fractography; Electron backscatter diffraction

Erin G. Brodie, Julia Richter, Thomas Wegener, Thomas Niendorf, Andrey Molotnikov,
Low-cycle fatigue performance of remelted laser powder bed fusion (L-PBF) biomedical Ti25Ta,
Materials Science and Engineering: A,
Volume 798,
2020,
140228,
ISSN 0921-5093,
https://doi.org/10.1016/j.msea.2020.140228.
(https://www.sciencedirect.com/science/article/pii/S0921509320312934)
Abstract: In this study, the fatigue performance of additively manufactured Ti25Ta, produced by laser powder bed fusion (L-PBF) using pre-mixed powder is investigated. Ti25Ta shows promise as a biomedical implant alloy, due to its high strength to elastic modulus ratio. However, the fatigue response of L-PBF Ti25Ta is yet unknown and understanding fatigue behaviour is crucial for cyclically loaded implants. The Ti25Ta alloy was produced employing single melt and remelt scanning strategies. It was shown that the remelt strategy had a positive effect on reducing the amount of remaining partially melted Ta particles from 2.07 ± 0.01 vol % to 0.22 ± 0.01 vol % while only slightly increasing the porosity from 0.15 ± 0.01 vol % to 0.37 ± 0.01 vol %. Furthermore, it was found that the remelt strategy resulted in alloy strengthening and a randomised orientation of the α′ lath microstructure. Machined fatigue samples were tested in the low-cycle fatigue regime under strain-controlled conditions. The alloy demonstrated a superior yield stress normalised fatigue performance compared with commercially pure (CP) Ti, and Ti–6Al–4V ELI, and was second only to pure Ta. However, the Ti25Ta L-PBF material retains less than half the elastic modulus of all the compared materials. The remelt samples showed an increased stress response due to their higher strength and an increased elastic modulus, however a reduced number of cycles to failure. This was attributed to reduced ductility and increased crack propagation rate. It is believed that remelt scan parameter optimisation can further enhance the performance of this alloy.
Keywords: Tantalum; Titanium; Laser powder bed fusion; Low-cycle fatigue

Daudi Waryoba, Zahabul Islam, Ted Reutzel, Aman Haque,
Electro-strengthening of the additively manufactured Ti–6Al–4V alloy,
Materials Science and Engineering: A,
Volume 798,
2020,
140062,
ISSN 0921-5093,
https://doi.org/10.1016/j.msea.2020.140062.
(https://www.sciencedirect.com/science/article/pii/S092150932031131X)
Abstract: Structure-property-processing relationship has been studied in additively manufactured Ti–6Al–4V alloy. The processing was performed using in-situ electron microscope (EM) at a moderate current density of 5 × 105 A/cm2 applied for 5 min, and by suppressing Joule heating with massive heat sinks such that the temperature rise was <180 °C and the mechanical properties were not compromised. The results show that while the grain size increased by ~15%, the nanohardness increased by 16%. This is attributed to the pronounced dislocation generation, regeneration, and clustering as well as defect healing. Ultimately, there is a reduction in the residual strain and a significant increase in the intrinsic strength as evidenced by the high Taylor factor of the electric current processed specimen. This novel processing technique represents an alternative pathway for active controlling of microstructure and internal defects for parts that might be sensitive to high-temperature processing or conventional methods.
Keywords: Electric current processing; Nanohardness; Electron backscattered diffraction (EBSD); Transmission electron microscopy (TEM); Schmid factor; Taylor factor

Xiaobin Yu, Xin Lin, Fencheng Liu, Lilin Wang, Yao Tang, Jiacong Li, Shuya Zhang, Weidong Huang,
Influence of post-heat-treatment on the microstructure and fracture toughness properties of Inconel 718 fabricated with laser directed energy deposition additive manufacturing,
Materials Science and Engineering: A,
Volume 798,
2020,
140092,
ISSN 0921-5093,
https://doi.org/10.1016/j.msea.2020.140092.
(https://www.sciencedirect.com/science/article/pii/S0921509320311606)
Abstract: The influence of post-heat-treatment on the resulting microstructure and room-temperature fracture toughness (KIC) of Inconel 718 fabricated by laser solid forming (LSF), a kind of laser based directed-energy-deposition additive manufacturing technologies, is investigated. Detailed microstructure characterization was performed on as-fabricated and heat-treated samples using direct aging (DA), solution treatment plus aging (STA), homogenization plus STA (HSTA), respectively. The results indicate that as-fabricated sample mainly consists of γ columnar dendrites and a small quantity of (γ+Laves) eutectics in the interdendritic areas. After DA post-heat-treatment, the nonuniform γ′′/γ′ precipitates exist around Laves phases. After STA post-heat-treatment, the short-acicular δ-phases precipitate around/in the Laves phases, the micro-segregation reduces and the distribution of γ′′/γ′ precipitates in the dendrite arm is almost homogeneous. After HSTA post-heat-treatment, Laves phase mostly disappears, micro-segregation completely removes and the γ′′/γ′ precipitates (~30 nm) are distributed in bimodal recrystallized grains. The results of KIC testing indicate that as-fabricated sample possesses the lowest KIC mainly due to its lowest elastic modulus and yield strength. However, the KIC of DA sample (~89.8 MPam) is close to that of as-fabricated sample, mainly due to its low ductility and strain-hardening exponent. But, the KIC of STA and HSTA samples increases by ~55.8% and 90.8% compared with as-fabricated sample respectively, mainly because of the better performance in strength–plasticity of HSTA sample (~1114 MPa, ~26.1%). Particularly, the KIC of HSTA sample with bimodal grains is ~60 MPam higher than the lower limit of wrought IN718 (AMS 5662) and reaches ~164.1 MPam. There exists significant difference in the KIC fractographs of as-fabricated and heat-treated samples. Overall, this research illustrates that an appropriate post-heat-treatment possesses obvious toughening effect on the LSF Inconel 718 alloy.
Keywords: Additive manufacturing; Microstructure; Fracture toughness; Inconel 718; Laser solid forming; Directed energy deposition

B. Sreenu, Rajdeep Sarkar, S.S. Satheesh Kumar, Subhradeep Chatterjee, G. Appa Rao,
Microstructure and mechanical behaviour of an advanced powder metallurgy nickel base superalloy processed through hot isostatic pressing route for aerospace applications,
Materials Science and Engineering: A,
Volume 797,
2020,
140254,
ISSN 0921-5093,
https://doi.org/10.1016/j.msea.2020.140254.
(https://www.sciencedirect.com/science/article/pii/S0921509320313198)
Abstract: An advanced powder metallurgy (P/M) nickel-base superalloy envisaged for aerospace applications is realized through hot isostatic pressing (HIPing) of inert gas atomized powder. Extensive characterization of the microstructural features at different scales by employing optical microscopy, SEM-EBSD and transmission electron microscopy (TEM) divulged multi-modal distribution of γʹ precipitates within austenitic γ-FCC matrix phase in the as-HIPed condition. Investigation of prior particle boundary precipitates (PPBs) through TEM and Electron Probe Micro Analysis (EPMA) techniques revealed the dominance of metallic oxides and MC type carbides. The suitability of the advanced P/M superalloy for realizing near-net shape components by Direct-HIPing for short duration aeroengine rotating components is assessed by evaluating the room temperature and elevated temperature tensile behaviour as well as stress-rupture life in the service temperature regimes. The yield strength and the ultimate tensile strength of the present alloy at 650 °C are found to be 850 MPa and 1275 MPa respectively combined with 28% of ductility which is comparable to those of the similar class of superalloys in service. On the other hand, the as-HIPed superalloy exhibited minimum 1000 h of stress rupture life around service temperatures and bettered the stress rupture life of wrought superalloy IN718 alloy showing its potential for fabrication of near-net shape components for aerospace applications.
Keywords: Hot isostatic pressing; Nickel superalloy; Prior particle boundaries; Stress rupture

H.B. Cui, Y. Lu, G.M. Xie, Z.A. Luo, C.X. Wang, F.B. Kabwe, Z.G. Liu, X. Tang,
The study on martensite morphology in the stir zone and its influence to impact toughness during friction stir welding medium–Mn ultrahigh strength steel,
Materials Science and Engineering: A,
Volume 798,
2020,
140102,
ISSN 0921-5093,
https://doi.org/10.1016/j.msea.2020.140102.
(https://www.sciencedirect.com/science/article/pii/S0921509320311692)
Abstract: A 6 mm thickness medium-Mn ultrahigh strength steel was friction stir welded (FSW) with various rotation speed at constant of welding speed in this study. The microstructural evolution and impact toughness of the stir zone were investigated in a systematic manner. The microstructural observation results suggested that the metastable austenite in base metal disappeared after FSW, and the stir zone of FSW samples contained various morphology of martensite (i.e., well tempered martensite, less tempered martensite and common martensite). The content of well tempered martensite and less tempered martensite in the stir zone was decreased with the increase of rotation speed, and the martensite blocks and prior austenite grain size were gradually coarsened. It is suggested that the plastic deformation and the small prior austenite grain size promoted the formation of well tempered martensite in the stir zone at low rotation speed. The well tempered martensite could effectively release the stress concentration by interfaces separation with other martensite of different morphology during impact test, which greatly benefited the impact toughness. Furthermore, the small martensite blocks could also improve the impact toughness. The impact toughness of the stir zone was decided by the martensite blocks size and the content of different morphology of martensite phase.
Keywords: Medium-Mn ultrahigh Strength steel; Friction stir welding; Well tempered martensite; Martensitic block; Impact toughness

T.P. Zhou, C.Y. Wang, C. Wang, W.Q. Cao, Z.J. Chen,
Austenite stability and deformation-induced transformation mechanism in cold-rolled medium-Mn steel,
Materials Science and Engineering: A,
Volume 798,
2020,
140147,
ISSN 0921-5093,
https://doi.org/10.1016/j.msea.2020.140147.
(https://www.sciencedirect.com/science/article/pii/S0921509320312144)
Abstract: The austenite stability and tensile properties of intercritically annealed samples of cold-rolled medium-Mn steel (0.15C–5Mn-1.1Al) were investigated. The influence of austenite grain size and element concentration on the mechanical stability of austenite was studied, which demonstrated that the C content in austenite was a critical factor governing the mechanical stability of austenite. The thermal stability of austenite in cold-rolled medium-Mn steel samples annealed for different durations at different temperatures was quantitatively analyzed. The results showed that the effect of annealing temperature on the thermal stability of austenite was stronger than that of annealing time. In addition, the samples subjected to heat treatment under different conditions resulted in different work hardening (WH) behavior and mechanical properties due to variations in the mechanical stability of the retained austenite. It was concluded that these differences were related to the changes in stress- and strain-induced transformation modes of the retained austenite.
Keywords: Medium Mn steel; Intercritical annealing; Austenite; Mechanical stability; Thermal stability; Stress- and strain-induced transformation

Dezhi Wang, Yao Lu, Xinli Liu, Bohua Duan, Zhuangzhi Wu,
Boosted mechanical properties of sintered MoLa alloys with ultrafine-grains by the nanostructuring of secondary phase,
Materials Science and Engineering: A,
Volume 798,
2020,
140270,
ISSN 0921-5093,
https://doi.org/10.1016/j.msea.2020.140270.
(https://www.sciencedirect.com/science/article/pii/S0921509320313356)
Abstract: The secondary phase particles of La2O3 play a crucial role in the determination of the yield strength over MoLa alloys, but few work focuses on their intrinsic modulation of shape and size. Herein, a nanostructuring strategy of the secondary phase particles is proposed to enhance the mechanical performances of MoLa alloys, in which the shape and size effects of secondary phase particles have been discussed. Moreover, the strengthening mechanism is also analyzed. It is found that the La2O3 nanospheres with a small size of 84 nm exhibit the best strengthening ability, leading to a high yield strength of 765 MPa in the sintered state. Smaller particles are easily involved into the Mo matrix interior to be intragranular, which are beneficial for the further strengthening. The strengthening contributions are quantitatively calculated, providing a predicted yield strength value, which is in good agreement with the measured one.
Keywords: La2O3; MoLa alloys; Secondary phase; Strengthening

Saeed Baazamat, Ehsan Borhani, Mohammad Tajally,
The correlation of microstructure, recrystallization texture and mechanical properties with second–phase content in Al/WO3/SiC hybrid nanocomposite during ARB process,
Materials Science and Engineering: A,
Volume 798,
2020,
140060,
ISSN 0921-5093,
https://doi.org/10.1016/j.msea.2020.140060.
(https://www.sciencedirect.com/science/article/pii/S0921509320311291)
Abstract: In the present work, the evaluation of microstructure, recrystallization texture with second–phase content in Al/WO3/SiC hybrid nanocomposite during accumulative roll bonding process was investigated by electron back scatter diffraction (EBSD) and analysis of orientation distribution function (ODF). The results showed that the density of nanoparticles played a critical role in the microstructural changes, recrystallization texture and mechanical properties. When the volume fraction of nanoparticles increases, the recrystallized grains are elongated in the rolling direction (RD) due to the Zener-pinning of nanoparticles at high angle grain boundaries and consequently the HAGBs spacing in the normal direction (ND) are constantly reduced. The texture intensity increased sharply with increasing the volume fraction of nanoparticles and eventually reached Fg = 27.23 for S3 nanocomposite. In addition, with development of recrystallization, the random texture in S1and S2 nanocomposites increased significantly. Also, the low intensity of the texture components in S1 and S2 specimen is clearly evident for all fibers. Furthermore, mechanical properties were measured for all specimens and results of the tensile strengths and elongation showed that with decreasing the volume fraction of reinforcing nanoparticles and increasing the volume fraction of recrystallized grains, the tensile strength and elongation were decreased and increased, respectively.
Keywords: Hybrid nanocomposite; Accumulative roll bonding (ARB); Recrystallization texture; Zener pinning; Mechanical properties

Jian Gou, Zhijiang Wang, Shengsun Hu, Wen Feng Lu, Junqi Shen,
Microstructure evolution and mechanical properties of cold metal transfer additive manufactured Ti–6Al–4V wall with trace MoSi2 addition,
Materials Science and Engineering: A,
Volume 798,
2020,
140160,
ISSN 0921-5093,
https://doi.org/10.1016/j.msea.2020.140160.
(https://www.sciencedirect.com/science/article/pii/S0921509320312260)
Abstract: The effects of trace MoSi2 addition on the microstructure evolution, mechanical properties and fracture behavior of Ti–6Al–4V wall via cold metal transfer additive manufacturing (CMTAM) were investigated. After the addition of trace MoSi2 powder, trace (β-Ti, Mo) phase and SiO2 particles were obtained and partly prior-β→α’ phase transformation was suppressed. Compared with the as-built Ti–6Al–4V wall, the prior-β grains changed from columnar to the equiaxed or near-equiaxed after the addition of trace MoSi2. The tensile analysis result revealed that the addition of trace MoSi2 could improve the average strain while reduce anisotropy. All specimens showed dimples corresponding to ductile failure mode. The possible thermal cycles for the trace-MoSi2-addition specimens during the CMTAM process were analyzed.
Keywords: Trace MoSi2 addition; Strain; Anisotropy; Cold metal transfer; Additive manufacturing; Ti–6Al–4V

Zheng Liu, ZiBo Zhao, Jianrong Liu, Qingjiang Wang, Zhenghua Guo, Jie Wang, Guang Yang, Shuili Gong,
Anisotropy in microstructure and tensile properties of Ti–5Al–5Mo–5V–1Cr–1Fe produced via additive manufacturing,
Materials Science and Engineering: A,
Volume 798,
2020,
140093,
ISSN 0921-5093,
https://doi.org/10.1016/j.msea.2020.140093.
(https://www.sciencedirect.com/science/article/pii/S0921509320311618)
Abstract: This work investigated macro- and microstructure and tensile properties of Ti–5Al–5Mo–5V–1Cr–1Fe fabricated using electron beam rapid manufacturing (EBRM). The macrostructure contained columnar prior β grains and layer bands with gradient microstructures, which could be attributed to the large temperature gradient along the vertical direction (VD) and the multiple cycles of thermal history. The dendritic morphologies formed below the layer bands due to element micro-segregation. The microstructure in the top zones of the specimen was associated with the local cooling rate depending on the building morphology. There were obvious anisotropic tensile properties for the alloy. The sample loaded along the VD presented lower tensile strength with respect to that along the horizontal direction (HD), whereas there was a maximum tensile strength for the sample loaded along the 45° direction. The ductility of the alloy displayed an opposing trend relative to the tensile strength. We respectively discussed the effects of the columnar β grain, the β<100>//VD fiber texture, and the transformed α texture on the tensile properties. We also proposed that the anisotropic tensile strength was mainly caused by the transformed α texture, and the anisotropic ductility was associated both with the columnar β grain and the transformed α texture.
Keywords: Additive manufacturing; Ti–5Al–5Mo–5V–1Cr–1Fe alloy; Columnar grains; Transformed α texture; Tensile anisotropy

Ning An, Yanan Sun, Yidong Wu, Jianjun Tian, Zhenrui Li, Qing Li, Jingyang Chen, Xidong Hui,
High temperature strengthening via nanoscale precipitation in wrought CoCrNi-based medium-entropy alloys,
Materials Science and Engineering: A,
Volume 798,
2020,
140213,
ISSN 0921-5093,
https://doi.org/10.1016/j.msea.2020.140213.
(https://www.sciencedirect.com/science/article/pii/S0921509320312788)
Abstract: In order to make CoCrNi medium-entropy alloys (MEAs) applied for high temperature fields, we hereby demonstrate an approach of manipulating the mechanical properties of fcc structured MEA systems by the precipitation of nanoscale L12-(Ni, Co, Cr)3(Ti, Al, Ta) phase. A new kind of wrought CoCrNi MEAs with superior high temperature mechanical properties has been developed by composition design and hot processing. It is confirmed that the composite addition of Al, Ti and Ta element into CoCrNi MEA not only promotes the precipitation but also improves the thermal stability of nanoscale γ′ phase, resulting in significant enhancement at high temperature. Especially, the (CoCrNi)95Al2Ti2Ta1 MEA exhibits the yield and tensile strength at 700 °C up to ~620 MPa and ~939 MPa, respectively, which are higher than those of IN718 superalloys, and holds an acceptable engineering strain of 28.3%. The high temperatures strengthening mechanisms can be ascribed to the annealing twinning induced grain boundary strengthening, precipitation strengthening by the suppression of the local deformation around nanoscale γ′ grain boundaries, and Orowan bypass mechanism of dislocations. The excellent mechanical properties and processability makes the MEAs promising for high temperature components.
Keywords: CoCrNi; Medium-entropy alloys; High temperature strength; Nanoscale precipitation; L12-(Ni, Co, Cr)3(Ti, Al, Ta) phase

Ping-Jui Yu, Yuan-Yi Hsu, Shing-Hoa Wang, Jer-Ren Yang, Yo-Lun Yang, Horng-Yi Chang, Chih-Yuan Chen, Hsueh-Ren Chen,
Comparison of dynamic-aging creep and pre-aged creep in Ti-15-3 beta titanium alloy,
Materials Science and Engineering: A,
Volume 798,
2020,
140135,
ISSN 0921-5093,
https://doi.org/10.1016/j.msea.2020.140135.
(https://www.sciencedirect.com/science/article/pii/S0921509320312028)
Abstract: For study the high temperature application of beta titanium, all experimental creep test temperatures and the pre-aged temperature were lower than the predicted β-transus temperature (1067 K). The creep properties of the pre-aged material were superior to those of the as-received material. The activation energies of the pre-aged creep material under various test conditions were approximately twice those of the as-received material under dynamic-aging creep, even though the stress exponent of the pre-aged material was lower than that of the as-received material. Creep deformation was predominated by the diffusion mechanism. The decline in the hardness of the pre-aged creep material under an applied stress of 200 MPa was ascribed to the coarsening and degeneration of the acicular α (secondary α).
Keywords: Creep; Activation energy; Diffusion mechanism; Acicular α; Beta titanium

B.B. He, S. Pan, M.X. Huang,
Extra work hardening in room-temperature quenching and partitioning medium Mn steel enabled by intercritical annealing,
Materials Science and Engineering: A,
Volume 797,
2020,
140106,
ISSN 0921-5093,
https://doi.org/10.1016/j.msea.2020.140106.
(https://www.sciencedirect.com/science/article/pii/S0921509320311734)
Abstract: The present work applies an intercritical annealing process on a room-temperature quenching and partitioning (RT Q&P) medium Mn steel. It is found that the intercritical annealing maintains the amount of austenite while improves its mechanical stability. The reverse transformation during the intercritical annealing competes with the martensitic transformation during the quenching, resulting in a similar quantity of austenite after the intercritical annealing. Both reverse transformation and martensitic transformation help to refine the austenite grain size and facilitate C enrichment, enhancing the austenite stability. The intercritical annealing improves both ultimate tensile strength and uniform elongation of RT Q&P medium Mn steel, which is ascribed to an extra work hardening resulted from the improved austenite stability.
Keywords: Room-temperature quenching and partitioning; Work hardening; Intercritical annealing; TRIP effect; Medium Mn steel

Jaydeep Vishwakarma, K. Chattopadhyay, N.C. Santhi Srinivas,
Effect of build orientation on microstructure and tensile behaviour of selectively laser melted M300 maraging steel,
Materials Science and Engineering: A,
Volume 798,
2020,
140130,
ISSN 0921-5093,
https://doi.org/10.1016/j.msea.2020.140130.
(https://www.sciencedirect.com/science/article/pii/S0921509320311977)
Abstract: Additive Manufacturing (AM) is an emerging technology for fabrication of structural components, which refers to the processing through layer by layer addition of material using sliced CAD model of the desired geometry. Maraging steels are especially used in aerospace and tool industries due to their excellent combination of strength and fracture toughness. The present work aims at studying the effect of build orientation on microstructure and tensile behaviour of maraging steel (M300) processed by one of the AM techniques, namely, Selective Laser Melting (SLM). Initially, AM plates were processed in orientations of 0°, 45° and 90° and were further given solution treatment and aging. Measurement of density, surface roughness, hardness, residual stress and microstructural characterization of all samples were carried out and compared with those of conventionally melted (CM) samples. Transmission Electron Microscopy (TEM) confirmed the presence of Ni3Ti needle shaped precipitates and Fe2Mo globular precipitates after AM processing and also after heat treatment. Tensile testing of samples was conducted at a strain rate of 1 × 10−3 s−1. Better strength with reasonable ductility was observed in the samples built in 45° orientation compared to those at other build orientations and the properties in CM conditions. Solution treatment followed by aging decreased microstructural anisotropy caused by layer-wise effect due to laser processing. Surprisingly, most of the AM samples after heat treatment showed increase in strength without significant loss of ductility. Larger degree of work hardening and reversion of martensite to austenite might be the reasons for the observed behaviour. Typical ductile fracture featuring dimples due to microvoid coalescence were observed in all samples. Heat treatment not only improved tensile properties but also reduced anisotropy and residual stresses introduced during material processing.
Keywords: Maraging steel; Selective laser melting; Build orientation; Aging; Precipitates; Tensile behaviour

Shiqiu Liu, Hongsheng Ding, Ruirun Chen, Jingjie Guo, Hengzhi Fu,
Microstructural evolution and mechanical properties of a Cr-rich β-solidifying TiAl-based alloy prepared by electromagnetic cold crucible continuous casting,
Materials Science and Engineering: A,
Volume 798,
2020,
140205,
ISSN 0921-5093,
https://doi.org/10.1016/j.msea.2020.140205.
(https://www.sciencedirect.com/science/article/pii/S0921509320312703)
