Repository: HarryWang2222/Metal_GPT_prep

# Metal_GPT_prep
 codes for Metal GPT preparation

File: sci-hub-crawler-master/version2.2/data_2/mse100.txt (part 1 of 4)
X.F. Bai, Y.Q. Zhao, Y.S. Zhang, W.D. Zeng, S. Yu, G. Wang,
Texture evolution in TLM titanium alloy during uniaxial compression,
Materials Science and Engineering: A,
Volume 588,
2013,
Pages 29-33,
ISSN 0921-5093,
https://doi.org/10.1016/j.msea.2013.08.077.
(https://www.sciencedirect.com/science/article/pii/S0921509313009854)
Abstract: In this work the texture evolution of a near β Ti–3Zr–2Sn–3Mo–25Nb (TLM) biomedical titanium alloy in cold compression has been investigated. The XRD examination shows that the resultant samples consist of β together with a small amount of the stress induced martensitic (α″) phase. The development of texture has been explained in terms of orientation distribution functions (ODFs) of α and γ fibres. Comparing with other β alloys such as Ti–15V–3Cr–3Sn–3Al and Ti–10V–4.5Fe–1.5Al, the texture in the TLM alloy changes continuously with the increase of compression reduction; specifically, the texture components of the starting material change once the compression reduction is up to 5%, and the prominent texture component of {111}〈110〉 recovers and the orientation density starts to increase when the reduction increases from 10% to 50%.
Keywords: TLM titanium alloy; Texture; Compression test; {111}〈110〉 orientation

Zongling He, Penghuai Fu, Yujuan Wu, Liming Peng, Yu Zhang, Zhenming Li,
High cycle fatigue behavior of as-cast Mg96.34Gd2.5Zn1Zr0.16 alloy fabricated by semi-continuous casting,
Materials Science and Engineering: A,
Volume 587,
2013,
Pages 72-78,
ISSN 0921-5093,
https://doi.org/10.1016/j.msea.2013.08.046.
(https://www.sciencedirect.com/science/article/pii/S0921509313009337)
Abstract: This article presents the tension–compression high cycle fatigue behavior of as-cast Mg96.34Gd2.5Zn1Zr0.16 alloy produced by semi-continuous casting at ambient temperature. The relationship between stress amplitude and cycles to failure is established, which indicates that fatigue strength of this alloy is approximately 105±8MPa. Fracture surface of specimens were examined using a scanning electron microscope, indicating that the fatigue cracks all initiate from the oxides located at the surface. Different from other cast Mg alloys, there exist two kinds of unique fatigue morphologies at the fatigue propagation region, which consists of fine steps. Meanwhile, there is a fatigue life gap between 105 and 107 cycles on the S–N curve, which probably demonstrates that the growth rate of the fatigue cracks of as-cast Mg96.34Gd2.5Zn1Zr0.16 alloy is relatively large, and once the fatigue cracks form, the samples could fails in less than 105 cycles.
Keywords: High cycle fatigue; Mg–Gd–Zn–Zr alloy; LPSO phases; Semi-continuous casting; Fatigue fracture morphology

Raghavan Srinivasan, Kevin McReynolds, Nicholas W. Gothard, Jonathan E. Spowart,
Texture development during deformation processing of the n-type bismuth telluride alloy Bi2Se0.3Te2.7,
Materials Science and Engineering: A,
Volume 588,
2013,
Pages 376-387,
ISSN 0921-5093,
https://doi.org/10.1016/j.msea.2013.09.044.
(https://www.sciencedirect.com/science/article/pii/S0921509313010204)
Abstract: The n-type bismuth telluride alloy Bi2Se0.3Te2.7 was subject to hot deformation under several deformation conditions, such as extrusion, sandwich rolling, and plane strain compression. The resulting crystallographic texture is found to depend on the initial texture, strain imposed during deformation, the type of deformation, and proximity to the die surface. Bismuth telluride has a trigonal crystal structure, based on a hexagonal lattice with a c/a ratio of 6.96. During rolling, the material develops a rolling fiber texture in which the [0001] is oriented perpendicular to the rolling plane and the 〈112¯0〉 directions are randomly oriented in the plane of rolling. This texture is typically observed in a low c/a ratio material like magnesium. Measurement of the thermoelectric transport properties indicate that n-type bismuth telluride with a rolling fiber texture can have a non-dimensional figure of merit ZT of almost 1 at room temperature.
Keywords: Bismuth telluride; Crystallographic texture; Deformation structures; EBSD

Xiaochang Xu, Qi Zhang, Nan Hu, Yi Huang, Terence G. Langdon,
Using an Al–Cu binary alloy to compare processing by multi-axial compression and high-pressure torsion,
Materials Science and Engineering: A,
Volume 588,
2013,
Pages 280-287,
ISSN 0921-5093,
https://doi.org/10.1016/j.msea.2013.09.001.
(https://www.sciencedirect.com/science/article/pii/S0921509313009738)
Abstract: An Al–4% Cu alloy was selected as a model material in order to compare two different procedures for imposing severe plastic deformation: multi-axial compression (MAC) and high-pressure torsion (HPT). In MAC a compressive strain is applied to prismatic samples in a sequential order along three orthogonal directions and the process is repeated to large numbers of passes in order to attain high strains. In HPT a thin disk is held between anvils and subjected to a high applied pressure and concurrent torsional straining. The results show that HPT is the optimum procedure for producing a homogeneous ultrafine-grained material. Specifically, HPT is preferable because it produces materials having a larger degree of homogeneity and the equilibrium grain sizes are smaller and the Vickers microhardness values are higher than when processing by MAC.
Keywords: Al–Cu alloy; High-pressure torsion; Homogeneity; Multi-axial compression; Ultrafine grains

Qiang Chen, Xiangsheng Xia, Baoguo Yuan, Dayu Shu, Zude Zhao,
Microstructure evolution and mechanical properties of 7A09 high strength aluminium alloy processed by backward extrusion at room temperature,
Materials Science and Engineering: A,
Volume 588,
2013,
Pages 395-402,
ISSN 0921-5093,
https://doi.org/10.1016/j.msea.2013.09.040.
(https://www.sciencedirect.com/science/article/pii/S0921509313010162)
Abstract: The present work deals with the microstructural evolution and mechanical properties of 7A09 aluminium alloy in four different conditions, including as-received, annealed, cold-extruded and heat treated conditions. The results indicate that 7A09 alloy treated by annealing can be backward extruded successfully at room temperature with an extrusion ratio of 4. After annealing, although the degree of recrystallisation increases, unrecrystallised grains still exist. Associated with the decrease in tensile strength is an increase in ductility in the 7A09 alloy during annealing. Backward extrusion at room temperature indicates that the strengths of the alloy are moderately improved at the expense of decrease in ductility. After heat treatment (T6), fine precipitates uniformly distribute in the alloy and are very effective in restricting dislocation movement during deformation. Good ultimate tensile strength (590MPa) is obtained for the alloy treated by heat treatment (T6), with a yield strength of 522MPa and an elongation to fracture of 10%. The tensile properties of 7A09 alloy in the heat treated condition are a little better than those of 7A09 alloy in the as-received condition. Moreover, dimensional accuracy and surface roughness of 7A09 alloy treated by backward extrusion at room temperature plus heat treatment are also satisfied with the requirement.
Keywords: Aluminium alloy; Cold extrusion; Microstructure; Mechanical properties

Yuchun Yuan, Aibin Ma, Jinghua Jiang, Fumin Lu, Weiwei Jian, Dan Song, Yuntian T. Zhu,
Optimizing the strength and ductility of AZ91 Mg alloy by ECAP and subsequent aging,
Materials Science and Engineering: A,
Volume 588,
2013,
Pages 329-334,
ISSN 0921-5093,
https://doi.org/10.1016/j.msea.2013.09.052.
(https://www.sciencedirect.com/science/article/pii/S0921509313010289)
Abstract: We report an effective approach to achieve an excellent combination of high strength and good ductility in the AZ91 Mg alloy. The approach involves solution heat treatment, equal channel angular pressing (ECAP) and subsequent aging. This approach is effective in accumulating dislocations and promoting the formation of large spherical precipitates during ECAP. The aging produced much finer precipitates with uniform distribution inside the grains. The hierarchical precipitate structure produced by the current approach rendered high strength and good ductility.
Keywords: Mg alloy; ECAP; Aging; Precipitates; Strength

X.Z. Kai, Z.Q. Li, G.L. Fan, Q. Guo, D.B. Xiong, W.L. Zhang, Y.S. Su, W.J. Lu, W.J. Moon, D. Zhang,
Enhanced strength and ductility in particulate-reinforced aluminum matrix composites fabricated by flake powder metallurgy,
Materials Science and Engineering: A,
Volume 587,
2013,
Pages 46-53,
ISSN 0921-5093,
https://doi.org/10.1016/j.msea.2013.08.042.
(https://www.sciencedirect.com/science/article/pii/S0921509313009295)
Abstract: Reinforcement agglomeration always leads to severe stress concentration and porosity, which is detrimental to the deformation ability and mechanical properties of particulate-reinforced metal matrix composites. In this study, uniform distribution of 32vol%B4C has been achieved in B4C/Al composite by means of flake powder metallurgy (Flake PM), in which flake Al powder is used as the starting material. The flake Al powder exhibits higher apparent volume than spherical powders of the same mass, and thus can provide more space to accommodate the B4C particles. Therefore, compared with conventional PM, Flake PM can lead to more uniform distribution of B4C particles in the composite powder as well as in the consolidated composite. Meanwhile, the flake Al powder has a nano skin of Al2O3, which could be fractured and dispersed inside the fine matrix grains during consolidation, and were found to induce a higher normalized strain hardening rate for the composite during deformation. As a result, the Flake PM 32vol%B4C/Al composite exhibits an ultimate tensile strength of 305MPa and a uniform elongation of 6.6%, 63% stronger and 13% more ductile than its counterpart fabricated by conventional PM.
Keywords: B4C/Al composite; Uniformity; Strength; Ductility; Flake powder metallurgy

M. Gazizov, R. Kaibyshev,
The precipitation behavior of an Al–Cu–Mg–Ag alloy under ECAP,
Materials Science and Engineering: A,
Volume 588,
2013,
Pages 65-75,
ISSN 0921-5093,
https://doi.org/10.1016/j.msea.2013.09.021.
(https://www.sciencedirect.com/science/article/pii/S0921509313009970)
Abstract: The changes in the dispersions of secondary phases during equal channel angular pressing (ECAP) at 250°C were studied in an Al–Cu–Mg–Ag alloy initially processed in a supersaturated solid solution (QA, quenched alloy), on coherent plates of the Ω-phase (OA, over-aged alloy) and on coarse particles of phases in thermodynamic equilibrium (HA, heterogenized alloy). In the QA, the decomposition of the supersaturated solid solution and the precipitation of nanoscale coherent plates of the Ω-phase begin to occur under soaking before ECAP. During ECAP, a shearing offset leads to the fragmentation of the Ω-phase into nanoscale spherical particles followed by their direct allotropic transformation to θ-phase dispersoids with an equiaxed shape. The S-phase (Al2CuMg) particles also nucleate and rapidly grow. In the OA the precipitation behavior is essentially the same. At ε≥4, a dispersion of incoherent particles with an average size of ~30nm evolves in the QA and the OA. Therefore, a dispersion of thermodynamically metastable phases with coherent interfaces is replaced by a dispersion of phases with incoherent interfaces during ECAP at over-aged temperatures. These phases can be different from those precipitated during static artificial aging. Insignificant changes in the dispersion of secondary phases take place in the HA during ECAP.
Keywords: Aluminum alloys; Equal-channel angular processing; Phase transformation; Precipitation; Electron microscopy

Sebastian Suarez, Federico Lasserre, Frank Mücklich,
Mechanical properties of MWNT/Ni bulk composites: Influence of the microstructural refinement on the hardness,
Materials Science and Engineering: A,
Volume 587,
2013,
Pages 381-386,
ISSN 0921-5093,
https://doi.org/10.1016/j.msea.2013.08.058.
(https://www.sciencedirect.com/science/article/pii/S0921509313009453)
Abstract: The grain growth stagnation produced by the addition of multiwalled carbon nanotubes to bulk nickel composites manufactured by hot uniaxial pressing is investigated. A hardness improvement up to 27% compared to pure nickel was achieved, mainly based on the microstructural refinement. However, this enhancement is only observable up to concentrations of 3wt%. Beyond this point, no significant improvement is observed, thus setting an empirical reinforcing limit. The main strengthening mechanism identified was the Hall–Petch effect, which hinders the dislocation movement and is strongly dependent on the final grain size of the composites. Finally, a model for the prediction of the final grain size is proposed based upon the Zener pinning equation for the particular system studied in this work. This model is intended to provide a basic tool for a further tailoring of the mechanical properties, adjusted for a certain application.
Keywords: Multiwalled carbon nanotubes; Metal matrix composites; Mechanical properties; Microstructure; Powder metallurgy

Alexander Epishin, Bernard Fedelich, Thomas Link, Titus Feldmann, Igor L. Svetlov,
Pore annihilation in a single-crystal nickel-base superalloy during hot isostatic pressing: Experiment and modelling,
Materials Science and Engineering: A,
Volume 586,
2013,
Pages 342-349,
ISSN 0921-5093,
https://doi.org/10.1016/j.msea.2013.08.034.
(https://www.sciencedirect.com/science/article/pii/S0921509313009210)
Abstract: Pore annihilation during hot isostatic pressing (HIP) was investigated in the single-crystal nickel-base superalloy CMSX-4 experimentally by interrupted HIP tests at 1288°C/103MPa. The kinetics of pore annihilation was determined by density measurement and quantitative metallography. Transmission electron microscopy of a HIPed specimen showed that the pores shrink via dislocation movement on octahedral glide planes. Theoretically pore closure under HIP condition was modelled by the finite element method using crystal plasticity and large strain theories. The modelling gives a similar kinetics of pore annihilation as observed experimentally, however somewhat higher annihilation rate.
Keywords: Nickel based superalloys; Electron microscopy; Crystal plasticity; Bulk deformation; Finite element method

C.M. Liu, H.M. Wang, X.J. Tian, H.B. Tang, D. Liu,
Microstructure and tensile properties of laser melting deposited Ti–5Al–5Mo–5V–1Cr–1Fe near β titanium alloy,
Materials Science and Engineering: A,
Volume 586,
2013,
Pages 323-329,
ISSN 0921-5093,
https://doi.org/10.1016/j.msea.2013.08.032.
(https://www.sciencedirect.com/science/article/pii/S0921509313009179)
Abstract: A near β titanium alloy Ti–5Al–5Mo–5V–1Cr–1Fe is fabricated by laser melting deposition (LMD). The evolution of its macrostructure and microstructure during LMD process are systematically studied. Then the relationship between the microstructure and tensile properties is further investigated. The macrostructure exhibits unique bamboo-like β grain morphology, which forms during the solidification and remelt treatment during the LMD process. The microstructures exhibit fine basketweave microstructure and continuous grain boundary α (αGB), whose formation is associated with the complex thermal cycling treatment. Interestingly, an unique fork-like α is observed but gradually disappears during the evolution process of microstructure. The underlying mechanism is proposed. Besides, tensile tests show that the fine microstructure results in high strength, and the continuous αGB causes the low ductility and intergranular fracture. Meanwhile, the cracks are prone to propagate along the interface between the columnar and equiaxed regions.
Keywords: Laser melting deposition; Titanium alloy; Microstructure; Grain boundary; Tensile property

B.K. Pant, R. Sundar, Harish Kumar, R. Kaul, A.H.V. Pavan, K. Ranganathan, K.S. Bindra, S.M. Oak, L.M. Kukreja, Raghu V. Prakash, M. Kamaraj,
Studies towards development of laser peening technology for martensitic stainless steel and titanium alloys for steam turbine applications,
Materials Science and Engineering: A,
Volume 587,
2013,
Pages 352-358,
ISSN 0921-5093,
https://doi.org/10.1016/j.msea.2013.08.074.
(https://www.sciencedirect.com/science/article/pii/S0921509313009611)
Abstract: Fatigue is a major life limiting factor affecting service life of low pressure steam turbine blades which, depending on turbine rating, are generally made of martensitic stainless steel or Ti6Al4V alloy. The results of the present study has demonstrated that with respect to conventional shot peening, laser peening brought more than two times longer mean fatigue life of Ti6Al4V alloy. Enhanced fatigue performance of laser peened specimens was attributed to the deeper peened layer and smoother finish. In the case of DIN X20Cr13 stainless steel, laser peening did not register significant improvement in fatigue resistance over shot peening. At maximum test stress of 550MPa, DIN X20Cr13 stainless steel specimens, shot peened and laser peened specimens exhibited comparable fatigue lives. However, at lower magnitude of maximum test stress of 400MPa, laser peened specimens displayed about 30% longer fatigue lives than their shot peened counterparts. Similar fatigue lives of shot peened and laser peened specimens of DIN X20Cr13 stainless steel specimens is attributed to comparable magnitude of surface residual stress and case depth produced by the two peening treatments.
Keywords: Laser peening; Shot peening; Low pressure steam turbine blades; Surface treatment

Rajesh Chaudhari, Ranjit Bauri,
Reaction mechanism, microstructure and properties of Ti–TiB insitu composite processed by spark plasma sintering,
Materials Science and Engineering: A,
Volume 587,
2013,
Pages 161-167,
ISSN 0921-5093,
https://doi.org/10.1016/j.msea.2013.08.069.
(https://www.sciencedirect.com/science/article/pii/S0921509313009568)
Abstract: Conventionally, Ti–TiB composites have been processed using TiB2 or elemental boron in titanium. We report a novel method of processing Ti–TiB composite insitu through reaction between an inexpensive precursor, KBF4, and Ti using spark plasma sintering (SPS). The reaction mechanism was evaluated by differential scanning calorimetry (DSC) in combination with X-ray diffraction (XRD) and scanning electron microscopy (SEM). The reaction happens in steps that involve different intermediate phases which finally lead to TiB. No residual TiB2 was found in the final composite unlike other methods. The insitu formed TiB whiskers refined the grain size and also homogenized the microstructure. The hardness and compressive strength increased significantly compared to cp Ti processed under same conditions.
Keywords: Composites; Titanium alloys; Powder metallurgy; Sintering; Grain refinement; Mechanical characterization

F.Y. Dong, P. Zhang, J.C. Pang, D.M. Chen, K. Yang, Z.F. Zhang,
Optimizing strength and ductility of austenitic stainless steels through equal-channel angular pressing and adding nitrogen element,
Materials Science and Engineering: A,
Volume 587,
2013,
Pages 185-191,
ISSN 0921-5093,
https://doi.org/10.1016/j.msea.2013.08.056.
(https://www.sciencedirect.com/science/article/pii/S092150931300943X)
Abstract: Two austenitic stainless steels were processed by equal-channel angular pressing to systematically investigate the influences of alloying nitrogen and severe plastic deformation on the strength and ductility. With increasing the number of ECAP pass and adding nitrogen element, the density of deformation twins increased. It is shown that the two steels exhibit a similar general trend that the strength increases and the ductility decreases with increasing the deformation strain, but an enhanced strength–ductility synergy can be achieved by adding nitrogen element.
Keywords: Austenitic stainless steels; Equal-channel angular pressing (ECAP); Deformation twins; Strength; Ductility

Sensen Chai, Dingfei Zhang, Fusheng Pan, Jingren Dong, Fei Guo, Yufeng Dong,
Influence of post-weld hot rolling on the microstructure and mechanical properties of AZ31 magnesium alloy sheet,
Materials Science and Engineering: A,
Volume 588,
2013,
Pages 208-213,
ISSN 0921-5093,
https://doi.org/10.1016/j.msea.2013.09.020.
(https://www.sciencedirect.com/science/article/pii/S0921509313009969)
Abstract: The as-rolled AZ31 Mg alloy sheet was welded by double-sided tungsten inert gas (TIG) welding, followed by annealing and hot rolling with different reduction. The influence of the rolling reduction on the microstructure, tensile properties and microhardness of the specimens was examined. Results showed that the microstructure of the weld fusion zone (FZ) and heat affected zone (HAZ) became more and more consistent with that of the base metal (BM) as the hot rolling reduction increased. The β-Mg17Al12 phases in the FZ dissolved gradually during hot rolling. Both the weld joint and BM were strengthened by hot rolling; the tensile strength of weld joint and BM were closest when the rolling reduction was 27%. The microhardness of the welded sheet increased with rolling reduction.
Keywords: Magnesium alloy; TIG; Post-weld hot rolling; Microstructure; Mechanical properties

W. Sha, Z. Chen, X.X.X. Geriletu, J.S. Lee, S. Malinov, E.A. Wilson,
Tensile and impact properties of low nickel maraging steel,
Materials Science and Engineering: A,
Volume 587,
2013,
Pages 301-303,
ISSN 0921-5093,
https://doi.org/10.1016/j.msea.2013.08.076.
(https://www.sciencedirect.com/science/article/pii/S0921509313009726)
Abstract: This short communication presents a research update of a new low nickel maraging steel, Fe–12.94%Ni–1.61%Al–1.01%Mo–0.23%Nb (wt%). Its yield stress and the tensile strength are 1080MPa and 1180MPa, respectively, after ageing treatment. Tensile specimens show ductile fracture. Fractography demonstrated deep dimples. Impact energy is 22J on half-size specimens.
Keywords: Mechanical characterisation; Steel; Aging; Fracture; Electron microscopy; Microanalysis

C.W. Chan, H.C. Man,
Reduction of environmentally induced cracking of laser-welded shape memory NiTi wires via post-weld heat-treatment,
Materials Science and Engineering: A,
Volume 588,
2013,
Pages 388-394,
ISSN 0921-5093,
https://doi.org/10.1016/j.msea.2013.09.051.
(https://www.sciencedirect.com/science/article/pii/S0921509313010277)
Abstract: In this study, the environmentally induced cracking behavior of the NiTi weldment with and without post-weld heat-treatment (PWHT) in Hanks' solution at 37.5°C at OCP was studied by tensile and cyclic slow-strain-rate tests (SSRT), and compared with those tested in oil (an inert environment). Our previous results in the tensile and cyclic SSRT showed that the weldment without PWHT showed high susceptibility to the hydrogen cracking, as evidenced by the degradation of tensile and super-elastic properties when testing in Hanks' solution. The weldment after PWHT was much less susceptible to hydrogen attack in Hanks' solution as no obvious degradation in the tensile and super-elastic properties was observed, and only a very small amount of micro-cracks were found in the fracture surface. The susceptibility to hydrogen cracking of the NiTi weldment could be alleviated by applying PWHT at the optimized temperature of 350°C after laser welding.
Keywords: Post-weld heat-treatment; Hydrogen embrittlement; Shape memory alloys; Laser welding; NiTi

M. Balog, P. Krizik, M. Yan, F. Simancik, G.B. Schaffer, M. Qian,
SAP-like ultrafine-grained Al composites dispersion strengthened with nanometric AlN,
Materials Science and Engineering: A,
Volume 588,
2013,
Pages 181-187,
ISSN 0921-5093,
https://doi.org/10.1016/j.msea.2013.09.027.
(https://www.sciencedirect.com/science/article/pii/S0921509313010034)
Abstract: This paper reports the development of novel Sinter-Aluminum-Pulver (SAP)-like Al–AlN nanocomposites via replacing the native Al2O3 thin films on fine Al powder with a large volume fraction of in situ formed nanometric AlN dispersoids. Fine gas-atomized Al powder (d50=1.3µm) compacts were first partially nitrided at 590°C in flowing nitrogen, controlled by a small addition of Sn (0.3–0.4wt%), and subsequently consolidated by hot direct extrusion. The resulting Al–AlN composites consisted of submicrometric Al grains reinforced with nanometric AlN dispersoids together with some nanometric Al2O3 dispersoids. An Al–13vol% AlN nanocomposite fabricated this way achieved exceptional ultimate tensile strength of 227MPa, yield strength of 195MPa and Young's modulus of 66GPa at 300°C, superior to typical SAP materials and coarse grained Al–AlN composites. In addition, the Al–13vol% AlN nanocomposite exhibited good thermal stability up to 500°C. The strengthening mechanism is discussed.
Keywords: Aluminum alloys; Composites; Electron microscopy; Mechanical characterization; Powder metallurgy

Sh. Ranjbar Bahadori, K. Dehghani, F. Bakhshandeh,
Microstructural homogenization of ECAPed copper through post-rolling,
Materials Science and Engineering: A,
Volume 588,
2013,
Pages 260-264,
ISSN 0921-5093,
https://doi.org/10.1016/j.msea.2013.09.039.
(https://www.sciencedirect.com/science/article/pii/S0921509313010150)
Abstract: The pure copper was subjected to equal channel angular pressing (ECAP) followed by cold rolling (CR). After CR the microstrain value increased, the dislocation density improved, and the size of coherent domains decreased. Applying CR to ECAP transformed the microstructure from the equiaxed grains with thick boundaries to an elongated structure with lamellar and straight boundaries. Moreover, it not only decreased the grain size but also alleviated the heterogeneity throughout the workpiece noticeably. Besides, the microhardness amounts were distributed more homogeneously throughout the samples.
Keywords: Equal channel angular pressing; Pure copper; Microstructure; Hardness measurement; X-ray diffraction; Electron microscopy

G. Facheris, M.-S. Pham, K.G.F. Janssens, S.R. Holdsworth,
Microscopic analysis of the influence of ratcheting on the evolution of dislocation structures observed in AISI 316L stainless steel during low cycle fatigue,
Materials Science and Engineering: A,
Volume 587,
2013,
Pages 1-11,
ISSN 0921-5093,
https://doi.org/10.1016/j.msea.2013.08.041.
(https://www.sciencedirect.com/science/article/pii/S0921509313009283)
Abstract: When subjected to controlled cyclic deformation, the response of austenitic stainless steel typically involves primary hardening followed by softening, and eventually cyclic stabilization with or without secondary hardening. If a continuously drifting mean strain is superposed to an alternating strain path (i.e. strain controlled ratcheting), the response in terms of mean stress and strain amplitude is significantly different. A series of low cycle fatigue and ratcheting experiments are performed at room temperature on round specimens extracted from a batch of AISI 316L hot rolled plate. The experiments are interrupted at cycle numbers selected to correspond with the different strain controlled cycle response stages. The as-received material and the fatigued specimens are analyzed by means of transmission electron microscopy to characterize the microstructure and its evolution with cyclic loading. The low cycle fatigue experiments, performed to establish a reference point for the zero mean strain loading condition, are in line with observations reported for AISI 316L stainless steel by other authors. The continuously increasing mean strain is found to induce higher dislocation densities in the channels of the evolving microstructure, being responsible for the macroscopically observed additional hardening. The observed polarized dislocation walls at least partially accommodate the continuously drifting mean strain and play a role in the non-zero mean stress response.
Keywords: AISI 316L; Steel; Ratcheting; Low cycle fatigue; Electron microscopy; Dislocations

S.K. Rajput, M. Dikovits, G.P. Chaudhari, C. Poletti, F. Warchomicka, V. Pancholi, S.K. Nath,
Physical simulation of hot deformation and microstructural evolution of AISI 1016 steel using processing maps,
Materials Science and Engineering: A,
Volume 587,
2013,
Pages 291-300,
ISSN 0921-5093,
https://doi.org/10.1016/j.msea.2013.08.057.
(https://www.sciencedirect.com/science/article/pii/S0921509313009441)
Abstract: The hot deformation behavior of AISI 1016 steel is studied by performing hot compression tests in the Gleeble® 3800 physical simulator in the temperature range 750–1050°C after austenitization at 1050°C for 5min. The strain rates used vary from 0.01 to 80s−1 and the total true strain achieved is 0.7. The microstructural evolution is described based on light optical and scanning electron microscopy of the deformed and water quenched samples. An EBSD measurement on selected sample in the two-phase field is used to determine the microstructural changes in the ferritic phase. Then, processing windows are created using dynamic materials model, modified dynamic materials model, and strain rate sensitivity maps, which are correlated with the microstructural development. In order to determine the flow instability ranges produced by flow localization, different instability parameters are employed and compared. The processing map obtained using the power dissipation efficiency, η, correlates well with microstructural changes observed due to the dependency of this parameter on strain rate sensitivity m. Although instability zones predicted by the instability parameter κj are similar to these predicted by flow localization parameter α, the latter approach is physically explained by the thermal softening due to adiabatic flow at high strain rates. Using sinh type constitutive equation, the average apparent activation energy for hot deformation of AISI 1016 steel is 290kJ/mol and the stress exponent n is 3.8, indicating plastic deformation by dislocation gliding and climbing.
Keywords: Dilatometry; EBSD; Light microscopy; Steel; Recrystallzation; Phase transformation

Bin Wang, Zhenyu Liu, Xiaoguang Zhou, Guodong Wang, R.D.K. Misra,
Precipitation behavior of nanoscale cementite in 0.17% carbon steel during ultra fast cooling (UFC) and thermomechanical treatment (TMT),
Materials Science and Engineering: A,
Volume 588,
2013,
Pages 167-174,
ISSN 0921-5093,
https://doi.org/10.1016/j.msea.2013.09.012.
(https://www.sciencedirect.com/science/article/pii/S0921509313009842)
Abstract: Motivated by the unique effects of ultra fast cooling (UFC) on strengthening in hypoeutected steels (Bin et al., Mater. Sci. Eng. A 575 (2013) 189–198), we describe here the extraordinary benefit of combining ultra fast cooling and thermo-mechanical treatment (TMT) in 0.17wt% carbon steel. At optimal condition (UFC stop temperature 500°C, holding time of 60min), the thermomechanical treatment after UFC enables uniform precipitation of nanoscale cementite in the bainitic lath microstructure, leading to significantly high yield strength (675MPa)-elongation (19%) combination. The study also demonstrates that the UFC stop temperature has an important effect on the microstructure and associated mechanical properties. When the UFC stop temperature is decreased from 660°C to 500°C, the microstructure changes from a two phase pro-eutectoid ferrite – degenerate pearlite to bainite microstructure with nanoscale precipitation of cementite.
Keywords: Ultra fast cooling (UFC); Thermomechanical treatment (TMT); Nanoscale cementite; Precipitation strengthening

H.Z. Mao, Z.X. Wen, Z.F. Yue, B.Z. Wang,
The evolution of plasticity for nickel-base single crystal cooled blade with film cooling holes,
Materials Science and Engineering: A,
Volume 587,
2013,
Pages 79-84,
ISSN 0921-5093,
https://doi.org/10.1016/j.msea.2013.08.045.
(https://www.sciencedirect.com/science/article/pii/S0921509313009325)
Abstract: In order to get the information of the stress structure and the activated slip system of nickel-base single crystal cooled turbine blades, the uniaxial tensile specimens with single hole were studied by means of the crystal plasticity finite element method and experimental observations. The results of experiment suggest that cracks developed and formed fracture surfaces along the deformation bands. The computational results show that the activated slip systems along the thickness direction and at free surface are significantly different. The stress fields on the surface form four banded stripes around the hole, on which the initiation and propagation of the cracks are dependent. The experimental observed slip traces are found to be in a good agreement with the predicted slip sector based on the FEM.
Keywords: Crystal plasticity; Single crystal; Cooled blade; Slip system

M. Khoshkalam, M.A. Faghihi-Sani,
An investigation on mechanical properties of Alumina–Zirconia–Magnesia spinel composite ceramics fabricated by gel-casting using solution combustion synthesized powder,
Materials Science and Engineering: A,
Volume 587,
2013,
Pages 336-343,
ISSN 0921-5093,
https://doi.org/10.1016/j.msea.2013.09.007.
(https://www.sciencedirect.com/science/article/pii/S0921509313009799)
Abstract: Addition of spinel (MgAl2O4) to Al2O3–ZrO2 composite inhibits alumina grain growth and produces phase boundaries that leads to formation of a ceramic matrix composite with special mechanical properties such as high temperature superplastic deformation. However, the room temperature mechanical properties of Alumina–zirconia–magnesia spinel composite (AZM) such as fracture toughness were rarely investigated by researchers. In this research the AZM nanocomposite powders were synthesized via the solution combustion method. The dense AZM composite samples were fabricated through gelcasting process. Phase analysis studies were performed on both powder and sintered samples and the effects of spinel and zirconia contents on mechanical properties as well as microstructure of AZM composite samples were investigated. The maximum Vickers hardness (18.83±1.86GPa) and flexural strength (563.74±23.38MPa) were achieved in the sample with 10vol% spinel and 10vol% zirconia. The sample with 10vol% spinel and 20vol% zirconia had the maximum fracture toughness (6.67±0.81MPa√m).
Keywords: AZM ceramics; Mechanical properties; Solution combustion synthesis; Gelcasting

Daiki Imajo, Yasuyuki Kaneno, Takayuki Takasugi,
Effect of Ta substitution method on the mechanical properties of Ni3(Si,Ti) intermetallic alloy,
Materials Science and Engineering: A,
Volume 588,
2013,
Pages 228-238,
ISSN 0921-5093,
https://doi.org/10.1016/j.msea.2013.09.038.
(https://www.sciencedirect.com/science/article/pii/S0921509313010149)
Abstract: In this study, Ta was added to an L12-type Ni3(Si,Ti) alloy at different levels and into different substitution sites, substituting for either Ni, Ti or Si. The solubility limits of Ta in the L12 phase were 1.9at%, 5.7at% and 1.0at% when Ta substituted for Ni, Ti and Si, respectively. The lattice parameters in the L12 phase region increased in the order of the Ta(Ni)>Ta(Si)>Ta(Ti) quaternary alloys, in which Ta substituted for Ni, Si and Ti, respectively. The room-temperature hardness in the L12 phase region increased linearly with increasing Ta content, and the increment rate increased in the order of the Ta(Ni)>Ta(Si)>Ta(Ti) quaternary alloys. Similarly, the room-temperature 0.2% proof stress as well as the tensile strength in the L12 phase region increased linearly with increasing Ta content, and the increment rate increased in the order of the Ta(Ni)>Ta(Si)>Ta(Ti) quaternary alloys. High tensile elongation was observed at room temperature when the microstructures remain in the L12 single phase. At high temperatures, a positive temperature dependence of the hardness as well as the flow strength was observed in the quaternary alloys. It was also shown that the wear resistance of the quaternary Ta(Ti) alloys was improved and attributed to plastically induced hardening of the worn surfaces combined with the positive temperature dependence of the flow strength. The strengthening and hardening resulting from Ta addition was suggested to be due to the hardening of the solid solution arising from the misfits in the atomic radius between Ta and the constituent atoms Ni, Ti or Si.
Keywords: Ni3(Si,Ti); Microstructure; Solid-solution hardening; Mechanical properties

Sudha Joseph, S. Kumar,
A systematic investigation of fracture mechanisms in Al–Si based eutectic alloy—Effect of Si modification,
Materials Science and Engineering: A,
Volume 588,
2013,
Pages 111-124,
ISSN 0921-5093,
https://doi.org/10.1016/j.msea.2013.09.019.
(https://www.sciencedirect.com/science/article/pii/S0921509313009957)
Abstract: The fracture characteristics of Al–Si based eutectic alloy are investigated in the unmodified and modified conditions under compression. The investigations are carried out at different strain rates and temperatures. Fracture of the alloy starts with eutectic Si particle fracture and modification plays an important role in particle fracture. The fraction of fractured particles is found to be always lesser in the modified condition than in the unmodified condition. Particle fracture increases with increase in strain. It is found that the Si particle fracture shows an increase with increase in strain rate and decreases with increase in temperature at 10% strain. Large and elongated particles show a greater tendency for fracture in the unmodified and modified conditions. Particle orientation plays an important role on fracture and the cracks are found to occur almost in a direction normal to the tensile strain imposed upon the particles by the deforming matrix in the unmodified alloy. The modified alloy shows a random distribution of fractured particles and crack orientation. The criteria of fracture based on dislocation pile-up mechanism and fiber loading explain the observed difference in particle fracture characteristics due to modification. The particle fracture for the modified alloy is also discussed in terms of Weibull statistics and the existing models of dispersion hardening. Particle/matrix interface decohesion is observed at higher strain rates and temperatures in the modified alloy. Dendritic rotation of 10° is also observed at higher strain rates, which can increase the amount of particle fracture.
Keywords: Al–Si cast alloy; Si modification; Quantitative metallography; Particle fracture; Dendritic rotation; Fracture mechanism

Mengqi Li, Hongxiang Zhai, Zhenying Huang, Xiaohan Liu, Yang Zhou, Shibo Li, Cuiwei Li,
Microstructure and mechanical properties of TiC0.5 reinforced copper matrix composites,
Materials Science and Engineering: A,
Volume 588,
2013,
Pages 335-339,
ISSN 0921-5093,
https://doi.org/10.1016/j.msea.2013.09.054.
(https://www.sciencedirect.com/science/article/pii/S0921509313010307)
Abstract: Cu–Al alloy matrix composites containing in-situ TiC0.5 particles were fabricated by sintering of a mixture of Cu and Ti2AlC powders at 1150°C for 60min in Ar atmosphere. The micron-sized Ti2AlC particles were decomposed into submicron TiC0.5 grains during the sintering process, meanwhile, Al atoms entered into Cu to form Cu–Al alloy matrix. It was shown that the Cu–Al alloy matrix also consisted of ultrafine grains. Compression tests indicate TiC0.5 particles can improve mechanical properties significantly, and the ductility maintains at a comparatively high level. The fracture strength of 40Ti2AlC/Cu sample reaches 1126MPa with 12.8% fracture strain. The 20Ti2AlC/Cu and 30Ti2AlC/Cu samples keep undamaged even after the strain of 26.7%.
Keywords: TiC0.5; Ti2AlC; Sintering; Cu–Al matrix composites; Compression test
