Repository: HarryWang2222/Metal_GPT_prep

# Metal_GPT_prep
 codes for Metal GPT preparation

File: sci-hub-crawler-master/version2.2/data_2/mse101.txt (part 1 of 4)
L. Hemmouche, D. Chicot, A. Amrouche, A. Iost, M.A. Belouchrani, X. Decoopman, G. Louis, E.S. Puchi-Cabrera,
An analysis of the elastic properties of a porous aluminium oxide film by means of indentation techniques,
Materials Science and Engineering: A,
Volume 585,
2013,
Pages 155-164,
ISSN 0921-5093,
https://doi.org/10.1016/j.msea.2013.07.054.
(https://www.sciencedirect.com/science/article/pii/S092150931300823X)
Abstract: The elastic modulus of thin films can be directly determined by instrumented indentation when the indenter penetration does not exceed a fraction of the film thickness, depending on the mechanical properties of both film and substrate. When it is not possible, application of models for separating the contribution of the substrate is necessary. In this work, the robustness of several models is analyzed in the case of the elastic modulus determination of a porous aluminium oxide film produced by anodization of an aluminium alloy. Instrumented indentation tests employing a Berkovich indenter were performed at a nanometric scale, which allowed a direct determination of the film elastic modulus, whose value was found to be approximately 11GPa. However, at a micrometric scale the elastic modulus tends toward the value corresponding to the substrate, of approximately 73GPa. The objective of the present work is to apply different models for testing their consistency over the complete set of indentation data obtained from both classical tests in microindentation and the continuous stiffness measurement mode in nanoindentation. This approach shows the continuity between the two scales of measurement thus allowing a better representation of the elastic modulus variation between two limits corresponding to the substrate and film elastic moduli. Gao's function proved to be the best to represent the elastic modulus variation.
Keywords: Elastic modulus; Nanoindentation; Aluminium alloy; Porous material; Thin films

Jie Xu, Mahmood Shirooyeh, Jittraporn Wongsa-Ngam, Debin Shan, Bin Guo, Terence G. Langdon,
Hardness homogeneity and micro-tensile behavior in a magnesium AZ31 alloy processed by equal-channel angular pressing,
Materials Science and Engineering: A,
Volume 586,
2013,
Pages 108-114,
ISSN 0921-5093,
https://doi.org/10.1016/j.msea.2013.07.096.
(https://www.sciencedirect.com/science/article/pii/S092150931300899X)
Abstract: A magnesium AZ31 alloy was processed by equal-channel angular pressing (ECAP) at a temperature of 473K using a die with a channel angle of 110°. The results show that an ultrafine-grained (UFG) microstructure is achieved with good hardness homogeneity after processing through 4 or more passes of ECAP. After 8 passes of ECAP, a grain size of ~1.0μm was achieved. Measurements show that the average value of the microhardness increases with increasing numbers of ECAP passes. The mechanical properties were evaluated using micro-tensile testing with specimens cut perpendicular to the longitudinal axes of the ECAP billets. These tests were conducted at room temperature and at 423 and 473K and the results demonstrate a potential for using the UFG AZ31 alloy for applications in micro-forming technology.
Keywords: Equal-channel angular pressing; Hardness; Homogeneity; Magnesium alloy; Micro-tensile testing

Longbiao Li,
Fatigue hysteresis behavior of cross-ply C/SiC ceramic matrix composites at room and elevated temperatures,
Materials Science and Engineering: A,
Volume 586,
2013,
Pages 160-170,
ISSN 0921-5093,
https://doi.org/10.1016/j.msea.2013.08.017.
(https://www.sciencedirect.com/science/article/pii/S0921509313008800)
Abstract: The tensile fatigue hysteresis behavior of cross-ply C/SiC composites at room and elevated temperatures in air atmosphere has been investigated in present analysis. The hysteresis modulus and hysteresis loss energy corresponding to different cycles have been analyzed. Based on damage mechanisms of fiber sliding relative to matrix in fiber/matrix interface debonded region upon unloading and subsequent reloading, the hysteresis loops models considering different matrix cracking modes have been developed. The hysteresis loss energy for strain energy lost per volume during corresponding cycle is formulated in terms of fiber/matrix interface shear stress. By comparing experimental hysteresis loss energy with computational values, fiber/matrix interface shear stress of cross-ply C/SiC composites at room and elevated temperatures has been estimated.
Keywords: Ceramic-matrix composites (CMCs); Fatigue; Hysteresis loops; Interface

Young-Won Lee, Young-Il Son, Seok-Jae Lee,
Microstructure and mechanical properties of spheroidized D6AC steel,
Materials Science and Engineering: A,
Volume 585,
2013,
Pages 94-99,
ISSN 0921-5093,
https://doi.org/10.1016/j.msea.2013.07.040.
(https://www.sciencedirect.com/science/article/pii/S0921509313008009)
Abstract: The influence of spheroidization on the microstructure and mechanical properties of D6AC steel was investigated by means of dilatometry, micrograph analysis, and tensile testing. The continuous cooling transformation diagram was presented, and the critical cooling rate to obtain a fully martensitic microstructure was determined. Undissolved Mo carbide particles in the martensite matrix were observed after the solid solution treatment at 860°C. The kinetics of the spheroidized cementite particles accelerated due to the carbide particles that were undissolved during the solid solution treatment. As the holding time for the spheroidization was increased, the total elongation increased, while the tensile strength and hardness were reduced according to a proportional relationship.
Keywords: Spheroidization; Microstructure; Mechanical properties; Continuous-cooling-transformation (CCT) diagram; D6AC steel

Hao Yin, Hongying Li, Xiongjie Su, Desheng Huang,
Processing maps and microstructural evolution of isothermal compressed Al–Cu–Li alloy,
Materials Science and Engineering: A,
Volume 586,
2013,
Pages 115-122,
ISSN 0921-5093,
https://doi.org/10.1016/j.msea.2013.07.084.
(https://www.sciencedirect.com/science/article/pii/S0921509313008769)
Abstract: The hot deformation behavior of an Al–Cu–Li alloy was studied by isothermal compression in the temperature range of 573–773K with strain rates of 0.01–10s−1 on a Gleeble-3500 thermo-mechanical simulator. The microstructural evolution during hot deformation was investigated by optical microscope (OM) and transmission electrical microscope (TEM). The results show that the flow stress increases with decreasing deformation temperature and increasing strain rate. Processing maps at the strains of 0.3–0.8 are obtained by isothermal compression data and exhibit two flow instability domains (573–648K at 0.014–1.5s−1 and 698–773K at 0.3–10s−1) and two peak efficiency domains (723–773K at 0.01–0.1s−1 and 573–623K at 0.01–0.03s−1). The strain has a significant effect on the peak efficiencies, and the peak efficiencies increase almost linearly as the strain increases. Dynamic recrystallization takes places at high temperatures (673–773K) and low strain rates (0.01–0.1s−1). The second phases precipitating dynamically during hot deformation pin dislocations and boundaries of subgrains and restrain the occurrence of dynamic recrystallization, resulting in a higher temperature for dynamic recrystallization. According to the processing maps and microstructural observation, the optimized processing condition of hot deformation for Al–Cu–Li alloy is at 723–773K and 0.01–0.1s−1.
Keywords: Al–Cu–Li alloy; Hot compression deformation; Processing maps; Microstructural evolution

Huan Liu, Feng Xue, Jing Bai, Jian Zhou, Xiaodao Liu,
Effect of substitution of 1at% Ni for Zn on the microstructure and mechanical properties of Mg94Y4Zn2 alloy,
Materials Science and Engineering: A,
Volume 585,
2013,
Pages 387-395,
ISSN 0921-5093,
https://doi.org/10.1016/j.msea.2013.07.036.
(https://www.sciencedirect.com/science/article/pii/S0921509313007958)
Abstract: The microstructure and mechanical properties of Mg94Y4Zn2 and Mg94Y4Zn1Ni1 alloys have been systematically investigated by optical microscopy (OM), scanning electron microscopy (SEM), transmission electron microscopy (TEM) and an electronic universal testing machine. The as-cast WZ42 alloy is composed of α-Mg matrix, 18R LPSO (long period stacking ordered) phase and a small fraction of Mg24(Y,Zn)5 phases. With the replacement of 1at% Ni atoms, the phase structures in WZN411 alloy remain unchanged, but their chemical compositions vary obviously. A great number of stacking faults exist in α-Mg grains of WZ42 alloy, while they are barely observed in WZN411 alloy. After annealing at 500°C for 12h, there are plenty of 14H LPSO lamellas formed in WZ42 alloy and many nano-scale α-Mg slices generated between 18R phases. In contrast, the 18R in WZN411 alloy is thermally stable, and both the formation of α-Mg slices and 14H lamellas are restricted for annealed WZN411 alloy. Tensile tests indicate that the as-extruded WZ42 alloy exhibits ultimate tensile strength of 390MPa, tensile yield strength of 246MPa and elongation of 2.8% at room temperature. With the replacement of 1at% Ni, the UTS and TYS of WZN411 alloy increase by 20MPa and the ductility improves as well. The improvement of comprehensive mechanical properties could be ascribed to the substitution of 1at% Ni element, which could enhance the degree of solid-solution strengthening and stimulate the thermal stability of 18R phase during annealing and extrusion processes.
Keywords: Mg94Y4Zn2 alloy; Mg94Y4Zn1Ni1 alloy; Long period stacking ordered phase; Microstructure; Mechanical property

Hakan Aydin, Tracy W. Nelson,
Microstructure and mechanical properties of hard zone in friction stir welded X80 pipeline steel relative to different heat input,
Materials Science and Engineering: A,
Volume 586,
2013,
Pages 313-322,
ISSN 0921-5093,
https://doi.org/10.1016/j.msea.2013.07.090.
(https://www.sciencedirect.com/science/article/pii/S0921509313008927)
Abstract: The study was conducted to investigate the microstructure and mechanical properties of the hard zone in friction stir welded X80 pipeline steel at different heat inputs. Microstructural analysis of the welds was carried out using optical microscopy, transmission electron microscopy, and microhardness. Heat input during friction stir welding process had a significant influence on the microstructure and mechanical properties in the hard zone along the advancing side of the weld nugget. Based on the results, the linear relationships between heat input and post-weld microstructures and mechanical properties in the hard zone of friction stir welded X80 steels were established. It can be concluded that with decrease in heat input the bainitic structure in the hard zone becomes finer and so hard zone strength increases.
Keywords: X80 pipeline steel; Friction stir welding; Hard zone; Hardness; Tensile properties

Qingyun Sha, Dahang Li,
Microstructure, mechanical properties and hydrogen induced cracking susceptibility of X80 pipeline steel with reduced Mn content,
Materials Science and Engineering: A,
Volume 585,
2013,
Pages 214-221,
ISSN 0921-5093,
https://doi.org/10.1016/j.msea.2013.07.055.
(https://www.sciencedirect.com/science/article/pii/S0921509313008241)
Abstract: A low carbon X80 pipeline steel with reduced Mn content has been thermomechanically processed. The microstructure, mechanical properties and susceptibility of the steel to hydrogen induced cracking (HIC) were studied. Yield strength levels up to 595MPa, tensile strength levels up to 721MPa and toughness levels up to 100% of shear area at −15°C for drop wear tear test (DWTT) were achieved while no HIC crack was observed. The microstructure predominantly consisted of acicular ferrite (AF) together with small amount of granular bainite (GB) and martensite/austenite (M/A) constituent. The microstructure also contained high dislocation density and dislocation substructure. Precipitates of different morphologies and size ranges were observed and include cuboidal (70–100nm), irregular (80–120nm), spherical (30–70nm) and fine precipitates (5–10nm). The results indicate that the X80 steel with reduced Mn content is suitable for sour service application.
Keywords: X80 pipeline steel; Manganese; Microstructure; HIC susceptibility; Mechanical properties

Shun-lai Zang, Li Sun, Chao Niu,
Measurements of Bauschinger effect and transient behavior of a quenched and partitioned advanced high strength steel,
Materials Science and Engineering: A,
Volume 586,
2013,
Pages 31-37,
ISSN 0921-5093,
https://doi.org/10.1016/j.msea.2013.08.003.
(https://www.sciencedirect.com/science/article/pii/S0921509313008642)
Abstract: In recent decades, the needs for new advanced high strength steels (AHSS) with high ductility and strength have rapidly increased to achieve the targets of more fuel-efficient and safer vehicles in automotive industry. However, several undesirable phenomena are experimentally observed during the forming of such materials, particularly with complex loading and large plastic deformation. Springback is one of the most important problems that should be compensated in sheet metal forming process. In this paper, we investigated the hardening behavior of a Q&P (quench and partitioning) steel designated by QP980CR, which is a new third generation advance high strength steel, from the Baosteel Group Corp. in Shanghai, China. The uni-axial tensile and cyclic simple shear tests were conducted. The uni-axial tensile tests were performed on the specimens at 0°, 45° and 90° to rolling direction (RD). The flow stress and transverse strain evolution were obtained in view of the digital image correlation (DIC) measurement. The plastic anisotropy was optimized from the uni-axial tensile tests and thereafter incorporated into the simulations of cyclic simple shear tests. The cyclic simple shear tests were conducted with three prestrains to measure the Bauschinger effect, transient behavior and permanent softening, and to determine the material parameters of the combined isotropic-kinematic hardening model.
Keywords: Bauschinger effect; Transient behavior; Permanent softening; Advanced high strength steels

V.V. Popov, E.N. Popova, D.D. Kuznetsov, A.V. Stolbovsky, E.V. Shorohov, P.A. Nasonov, K.A. Gaan, G. Reglitz, S.V. Divinski, G. Wilde,
Evolution of Ni structure at dynamic channel-angular pressing,
Materials Science and Engineering: A,
Volume 585,
2013,
Pages 281-291,
ISSN 0921-5093,
https://doi.org/10.1016/j.msea.2013.07.043.
(https://www.sciencedirect.com/science/article/pii/S0921509313008125)
Abstract: Evolution of structure of polycrystalline Ni subjected to high-speed severe plastic deformation (SPD) by dynamic channel-angular pressing (DCAP) has been studied by transmission and scanning electron microscopy and electron back-scatter diffraction (EBSD) analysis. Possibility of obtaining ultra-fine grained structure in pure Ni by DCAP is demonstrated, and its specific features are discussed. It is shown that fragmentation of Ni structure by DCAP is accompanied with significant strengthening, the fragmentation mechanism at DCAP being in general the same as at equal-channel angular pressing (ECAP). The refinement of structure and strengthening at DCAP occur faster, by less number of passes than at ECAP. The thermal stability of the structure obtained by DCAP is close to that after ECAP, and is somewhat higher than after high pressure torsion (HPT).
Keywords: Severe plastic deformation; Dynamic channel-angular pressing; Grain–subgrain structure; Thermal stability; Electron back-scatter diffraction; Electron microscopy

Q.L. Pan, B. Li, Y. Wang, Y.W. Zhang, Z.M. Yin,
Characterization of hot deformation behavior of Ni-base superalloy Rene'41 using processing map,
Materials Science and Engineering: A,
Volume 585,
2013,
Pages 371-378,
ISSN 0921-5093,
https://doi.org/10.1016/j.msea.2013.07.066.
(https://www.sciencedirect.com/science/article/pii/S0921509313008368)
Abstract: The hot deformation behavior of Ni-base superalloy Rene'41 has been investigated by isothermal compression in deformation temperature range from 850 to 1050°C with strain rates of 0.1–50s−1 on Gleeble-3500 thermal simulation machine. The constitutive equation of the alloy is established, which describes the flow stress as a function of strain rate and deformation temperature. Based on dynamic material model and Prasad's instability criterion, the processing maps for the alloy are constructed at strains of 0.3 and 0.5. The processing map at the strain of 0.5 exhibits a single stable domain of 910–1050°C at 0.1–1s−1 with a peak efficiency of about 45% occurring at 0.1s−1 and 960°C. The dynamic recrystallization of the alloy can be easily observed at 1000°C and 0.1s−1. With increasing deformation temperature and/or decreasing strain rate, the volume fraction of dynamic recrystallization increases. At strains of 0.3 and 0.5, the flow instability domain mainly located at higher strain rate (>1.5s−1). On the basis of processing map and microstructure evolution, the optimum processing conditions at the strain of 0.5 are in deformation temperature range between 950 and 1050°C and strain rate range of around 0.1–1s−1.
Keywords: Ni-based superalloy; Hot deformation; Processing maps; Dynamic recrystallization

Z.Q. Feng, Y.Q. Yang, Y.X. Chen, B. Huang, M.S. Fu, M.H. Li, J.G. Ru,
In-situ TEM investigation of fracture process in an Al–Cu–Mg alloy,
Materials Science and Engineering: A,
Volume 586,
2013,
Pages 259-266,
ISSN 0921-5093,
https://doi.org/10.1016/j.msea.2013.08.013.
(https://www.sciencedirect.com/science/article/pii/S0921509313008757)
Abstract: The deformation and fracture process in Al–Cu–Mg alloy were investigated by using the in situ straining transmission electron microscopy (TEM) method. Some major aspects of the fracture process, including dislocation emission and migration, thinning of dislocation free zone (DFZ), crack propagation (both in continuous and discontinuous manners) and slipping/twinning deformation, can be observed. The rod-like T dispersoids, which may increase the microcrack initiation sensitivity, also can effectively prevent the fast and continuous propagation of the crack. DFZ ahead of crack tip can be thinned in a mixed mode characterized by tearing and shear deformation, while nanovoids, which are typical characteristics in DFZ during discontinuous crack propagation, may originate from the enrichment of defects such as dislocations and vacancies. Deformation twinning at crack tip can slow down crack propagation and change crack propagation path, thus may be beneficial to the fracture toughness of the alloy.
Keywords: Al–Cu–Mg alloy; In-situ microscopy; Fracture; Crack tip; Deformation twin

Rong Ma, Xuanpu Dong, Shuqun Chen, Zhang Pan, Hongjiang Ling, Zitian Fan,
Effect of quasicrystal phase on mechanical properties and damping capacities of Mg–Zn–Y–Zr alloys,
Materials Science and Engineering: A,
Volume 587,
2013,
Pages 328-335,
ISSN 0921-5093,
https://doi.org/10.1016/j.msea.2013.07.035.
(https://www.sciencedirect.com/science/article/pii/S0921509313007946)
Abstract: Four Mg–5x%Zn–x%Y–0.6%Zr alloys reinforced with the I-Mg3YZn6 quasicrystal phase were fabricated by introducing Zn and Y elements into Mg–0.6%Zr alloys under conventional solidification condition. Due to the coherent lattice relationship between the I-Mg3YZn6 phase and the α-Mg matrix, the grain sizes of the Mg–Zn–Y–Zr alloys are obviously refined and the tensile strengths are largely improved to a maximum value of 216MPa. The fracture mechanism transformed from cleavage fracture to quasi-cleavage fracture with increasing amount of I-Mg3YZn6 phase. The damping capacities of the Mg–Zn–Y–Zr alloys decrease with the increasing I-Mg3YZn6 phase and the damping behavior can be explained with the G–L dislocation model. The forming of the I-Mg3YZn6 phase makes more grain boundaries, phases and interfaces generate in the alloys. And the dislocation densities in the alloys hardly changes as little residual stress or entanglement of dislocation generates at the interface between the I-Mg3YZn6 phase and the α-Mg matrix. So the damping values are reduced accordingly with the strong pinning points on dislocations increasing tremendously.
Keywords: Magnesium alloy; Quasicrystal; Damping; Dislocation; Interface; G–L model

Martin Detrois, Randolph C. Helmink, Sammy Tin,
Hot deformation characteristics of a polycrystalline γ–γ′–δ ternary eutectic Ni-base superalloy,
Materials Science and Engineering: A,
Volume 586,
2013,
Pages 236-244,
ISSN 0921-5093,
https://doi.org/10.1016/j.msea.2013.07.089.
(https://www.sciencedirect.com/science/article/pii/S0921509313008915)
Abstract: Nickel-base superalloys possess an unparalleled combination of mechanical and physical properties for elevated temperature applications and are likely to remain the first choice for structural components in turbine engine applications in the future. In order to keep pace with increasingly demanding design requirements associated with advanced gas turbine technologies, the properties of Ni-base superalloys can be greatly enhanced via thermo-mechanical and/or compositional changes. Recent studies have revealed that ternary eutectic γ–γ′–δ Ni-base superalloys exhibit promising high temperature mechanical properties that may potentially be superior to state-of-the-art polycrystalline Ni-base superalloys that are currently used in advanced gas turbines. As the properties of this novel class of alloys are largely dependent on microstructural strengthening mechanisms, both the composition and thermo-mechanical processing parameters need to be optimized concurrently. Deformation at temperatures and strain rates between 1040–1140°C and 0.1–0.001/s resulted in a transition of dominant deformation mechanisms from dislocation based plasticity to grain boundary rotation and sliding. The governing deformation mechanism was found to influence the alignment of δ phase precipitates and the degree of anisotropy that occurs during hot deformation of γ–γ′–δ Ni-base superalloys. Coupling high deformation temperatures with low strain rates promotes grain boundary sliding and rotation leading to less internal cavitation damage and a more isotropic microstructure.
Keywords: Deformation; Anisotropy; Superalloy; Delta; Behavior; Texturing

I. Tomashchuk, P. Sallamand, N. Belyavina, M. Pilloz,
Evolution of microstructures and mechanical properties during dissimilar electron beam welding of titanium alloy to stainless steel via copper interlayer,
Materials Science and Engineering: A,
Volume 585,
2013,
Pages 114-122,
ISSN 0921-5093,
https://doi.org/10.1016/j.msea.2013.07.050.
(https://www.sciencedirect.com/science/article/pii/S0921509313008198)
Abstract: The influence of operational parameters on the local phase composition and mechanical stability of the electron beam welds between titanium alloy and AISI 316L austenitic stainless steel with a copper foil as an intermediate layer has been studied. It was shown that two types of weld morphologies could be obtained depending on beam offset from the center line. Beam shift toward the titanium alloy side results in formation of a large amount of the brittle TiFe2 phase, which is located at the steel/melted zone interface and leads to reducing the mechanical resistance of the weld. Beam shift toward the steel side inhibits the melting of titanium alloy and, so, the formation of brittle intermetallics at the titanium alloy/melted zone interface. Mechanical stability of the obtained junctions was shown to depend on the thickness of this intermetallic layer. The fracture zone of the weld was found to be a mixture of TiCu (3–42wt%), TiCu1−xFex (x=0.72–0.84) (22–68wt%) and TiCu1−xFex (x=0.09–0.034) (0–22wt%). In order to achieve the maximal ultimate tensile strength (350MPa), the diffusion path length of Ti in the melted zone should be equal to 40–80µm.
Keywords: Welding; Titanium alloys; Intermetallics; Electron microscopy; X-ray diffraction; Fracture

Jonghun Yoon, Juseok Lee, Junghwan Lee,
Enhancement of the microstructure and mechanical properties in as-forged Mg–8Al–0.5Zn alloy using T5 heat treatment,
Materials Science and Engineering: A,
Volume 586,
2013,
Pages 306-312,
ISSN 0921-5093,
https://doi.org/10.1016/j.msea.2013.08.031.
(https://www.sciencedirect.com/science/article/pii/S0921509313009167)
Abstract: This paper mainly concerns about the effect of T5 heat treatment on the microstructure and mechanical properties of the as-extruded as well as as-forged Mg–8Al–0.5Zn alloy which was produced by the warm forging process for the Mg tie-rod at the temperature of 523K. In the as-forged microstructure, rate of hardness increase from the initial to the peak hardness is substantially slow compared with the as-extruded since it already has a large amount of the precipitates in the warm forging process, which reduces the rate of precipitate hardening. Both types of precipitates such as the discontinuous lamellar- and continuous particle-types are favored simultaneously with the increase of aging time even though it is aged at the lower temperature of 450K.
Keywords: Mg–8Al–0.5Zn alloy; Warm forging; T5 heat treatment; Hardness; Precipitate hardening

M. Konieczny,
Mechanical properties and deformation behavior of laminated Ni-(Ni2Al3+NiAl3) and Ni-(Ni3Al+NiAl) composites,
Materials Science and Engineering: A,
Volume 586,
2013,
Pages 11-18,
ISSN 0921-5093,
https://doi.org/10.1016/j.msea.2013.08.002.
(https://www.sciencedirect.com/science/article/pii/S0921509313008630)
Abstract: The Ni-(Ni2Al3+NiAl3) and Ni-(Ni3Al+NiAl) laminated composites have been fabricated by reaction synthesis in vacuum using 0.40mm thick Ni sheets and 0.08 or 0.15mm thick Al foils. The aluminum layers were completely consumed owing to the formation of intermetallics. It was shown that the composites could be easily designed because the structures of the composites depended only on the treating time and temperature. Reaction synthesis at 620°C for 2h resulted in a microstructure consisting of Ni and Ni2Al3+NiAl3 layers. Heat treatment at 620°C for 2h and then at 1150°C for 4h resulted in composites comprising Ni and Ni3Al+NiAl layers. Compressive strength, flexural strength and impact toughness measurements were performed on the materials with different microstructures to establish their mechanical properties and deformation behavior. The results showed that the composition of intermetallic layers was the main factor determining properties. The Ni-(Ni3Al+NiAl) composites generally had higher mechanical properties than the Ni-(Ni2Al3+NiAl3) composites. The fracture behavior of the Ni-(Ni2Al3+NiAl3) laminates in all accomplished tests exhibited a mixture of brittle transverse cracking of intermetallics and ductile one of Ni layers. The Ni-(Ni3Al+NiAl) laminated composites behaved different. A non-catastrophic fracture was observed due to the micro-debonding along the Ni3Al/Ni3Al interfaces containing inclusions of Al2O3. The Ni3Al layers co-operatively deformed with the Ni layers during testing. As a result, the Ni-(Ni3Al+NiAl) composites behaved like a ductile alloy and exhibited considerable strain-hardening.
Keywords: Mechanical characterization; Composites; Intermetallics; Fracture

T. Konkova, S. Mironov, A. Korznikov, M.M. Myshlyaev, S.L. Semiatin,
Annealing behavior of cryogenically-rolled copper,
Materials Science and Engineering: A,
Volume 585,
2013,
Pages 178-189,
ISSN 0921-5093,
https://doi.org/10.1016/j.msea.2013.07.042.
(https://www.sciencedirect.com/science/article/pii/S0921509313008113)
Abstract: The static annealing behavior of cryogenically-rolled copper over a wide temperature range (50–950°C) was established. At temperatures below 350°C (~0.5Tm), microstructure and texture evolution were interpreted in terms of discontinuous recrystallization. Grains having orientations close to (55;30/60;0), {236}〈385〉 (Brass-R), and {4;4;11}〈11;11;8〉 (Dillamore) were shown to recover rapidly and thus exhibited preferential growth during subsequent static recrystallization. At temperatures of 350°C and higher, annealing behavior was dominated by abnormal grain growth. The abnormal character of this process was attributed to the relatively large spread in grain sizes produced during preceding recrystallization.
Keywords: EBSD; Nanostructured materials; Thermomechanical processing; Recrystallization; Grain growth

J. Hufenbach, K. Kunze, L. Giebeler, T. Gemming, H. Wendrock, C. Baldauf, U. Kühn, W. Hufenbach, J. Eckert,
The effect of boron on microstructure and mechanical properties of high-strength cast FeCrVC,
Materials Science and Engineering: A,
Volume 586,
2013,
Pages 267-275,
ISSN 0921-5093,
https://doi.org/10.1016/j.msea.2013.07.085.
(https://www.sciencedirect.com/science/article/pii/S0921509313008873)
Abstract: This work describes the effect of small boron additions (0.01, 0.05 and 0.1wt%) on the microstructure and mechanical properties of a high strength Fe92.7Cr4.2V2.1C1 (wt%) alloy prepared by applying relatively high cooling rates and pure preparation conditions. The special manufacturing process promotes the formation of martensite, retained austenite and MC (M=V, Cr) carbides and leads to excellent properties under compressive and abrasive loading already in the as-cast state, so that a time-consuming and expensive heat-treatment is not required. Due to microalloying with boron, these properties can be further improved by microstructural changes. Thereby, an increase of the martensite and a drop of the austenite volume fraction was detected by X-ray diffraction (XRD). Furthermore, boron additions lead to the formation of (Fe,M)3(B,C) carbides, which were verified by a combination of electron backscatter diffraction (EBSD) and dispersive X-ray spectroscopy (EDS/WDS) as well as transmission electron microscopy (TEM). With increasing amount of boron, these carbides form an interlocking network-like structure with the MC carbides, which leads in combination with the rising martensite fraction to FeCrMoVBC alloys showing significantly improved abrasive wear resistance and increased hardness compared to the Fe92.7Cr4.2V2.1C1 base alloy. Altogether, microalloying of the FeCrVC alloy with boron combined with a tailored casting process presents a fast and cost-effective method to enhance the performance of the alloy for the application as cutting and forming tool material.
Keywords: Iron alloy; Casting; Microstructure; Mechanical properties

Bingqing Cheng, Alfonso H.W. Ngan,
Crystal plasticity of Cu nanocrystals during collision,
Materials Science and Engineering: A,
Volume 585,
2013,
Pages 326-334,
ISSN 0921-5093,
https://doi.org/10.1016/j.msea.2013.07.065.
(https://www.sciencedirect.com/science/article/pii/S0921509313008356)
Abstract: In this work, we simulate the response of two Cu nanoparticles colliding at different approaching rates at room temperature by MD. For small nanospheres, the formation of single twins is favored at high approach rates, whereas larger nanospheres mainly deform by dislocation slip. For small nanocubes with large {100} flat surfaces, however, a dislocation-free direct geometrical conversion process that leads to five-fold twinning dominates except at highly retarded approaching rates. For larger nanocubes, single twin formation is the governing plasticity mechanism. The probability for plastic deformation by dislocation slip or twinning is attributed to the abundance of surface steps, which act as sites for dislocation nucleation.
Keywords: Nanoparticle; Plasticity; Dislocation; Twinning; Shear wave; Cold sintering

J.C. Qiao, J.M. Pelletier, J.J. Blandin, S. Gravier,
High temperature deformation in a lanthanum based bulk metallic glass showing a pronounced secondary relaxation,
Materials Science and Engineering: A,
Volume 586,
2013,
Pages 57-61,
ISSN 0921-5093,
https://doi.org/10.1016/j.msea.2013.07.080.
(https://www.sciencedirect.com/science/article/pii/S0921509313008599)
Abstract: The deformation at high temperature of a La60Ni15Al25 bulk metallic glass has been investigated. In the experimental domain in which homogeneous deformation could be obtained, activation energies in agreement with what is usually measured for metallic glasses with similar glass transition temperatures were identified but particularly large values of activation volumes were measured. Such values of activation volumes were attributed to the pronounced secondary relaxation displayed by the investigated glass, suggesting the existence of structural heterogeneities in the microstructure.
Keywords: Bulk amorphous alloys; Superplasticity; Mechanical characterization; Fracture; Secondary relaxation

Hui Shao, Yongqing Zhao, Peng Ge, Weidong Zeng,
Crack initiation and mechanical properties of TC21 titanium alloy with equiaxed microstructure,
Materials Science and Engineering: A,
Volume 586,
2013,
Pages 215-222,
ISSN 0921-5093,
https://doi.org/10.1016/j.msea.2013.08.012.
(https://www.sciencedirect.com/science/article/pii/S0921509313008745)
Abstract: Deformation and crack initiation of equiaxed microstructure were investigated using in-situ scanning electron microscopy (SEM). With αs sizes of 0μm and 0.1μm, the cracks initiated along αp/β and αp/βtr boundaries (αp, primary alpha phase; βtr, transformation microstructure), respectively. When the size of coarsened αs (αs, secondary alpha phase) was about 0.5µm, the crack initiated along αp/β and αs/β boundaries. The results show that the crack growth was put off by continuous slip across the coarsened αs phase. The coarsening of αs leads to increase in ductility of the alloy, while it has a slight effect on the strength. Based on the in-situ observations, the morphology of coarsened αs was further optimized by heat treatment procedure. According to mechanical tests performed, it was seen that the best property combination could be obtained by adjusting the sizes and morphologies of αp and αs phases.
Keywords: TC21 titanium alloy; In-situ SEM; Crack initiation; Mechanical properties

H. Maderbacher, B. Oberwinkler, H.-P. Gänser, W. Tan, M. Rollett, M. Stoschka,
The influence of microstructure and operating temperature on the fatigue endurance of hot forged Inconel® 718 components,
Materials Science and Engineering: A,
Volume 585,
2013,
Pages 123-131,
ISSN 0921-5093,
https://doi.org/10.1016/j.msea.2013.07.053.
(https://www.sciencedirect.com/science/article/pii/S0921509313008228)
Abstract: The dependence of the fatigue behavior of hot-forged Inconel® 718 aircraft components on the operating temperature and the material microstructure is investigated. To this purpose, possible correlations between a variety of tested microstructural parameters and the results from low-cycle fatigue (LCF) testing are analyzed using statistical methods. To identify the prevailing damage mechanisms, failure analyses are carried out on specimens tested at different temperatures. Optical and scanning electron microscopy are used for the inspection of surface crack networks and of the final fracture surface. In addition, energy dispersive X-ray (EDX) analyses are performed at the crack initiation sites to track down possible accumulations of alloying elements. The results are critically reviewed and used to propose a temperature and microstructure dependent fatigue model for predicting LCF ε⧸N-curves.
Keywords: Mechanical characterization; Nickel based superalloys; Thermomechanical processing; Failure; Fatigue

L.B. Tong, M.Y. Zheng, D.P. Zhang, W.M. Gan, H.G. Brokmeier, J. Meng, H.J. Zhang,
Compressive deformation behavior of Mg–Zn–Ca alloy at elevated temperature,
Materials Science and Engineering: A,
Volume 586,
2013,
Pages 71-77,
ISSN 0921-5093,
https://doi.org/10.1016/j.msea.2013.08.024.
(https://www.sciencedirect.com/science/article/pii/S0921509313008988)
Abstract: The compressive deformation behavior at elevated temperature of the as-extruded and as-ECAPed Mg–5.3Zn–0.6Ca (wt%) alloys was investigated in the current study. The flow stress in the as-ECAPed alloy was lower than that of the as-extruded alloy when the compressive temperature was above 200°C, due to the grain boundary softening effect. The strain rate sensitivity (SRS) was remarkably enhanced with the decrease of grain size or the increase of test temperature, and the corresponding m-value was calculated as 0.06–0.13, which indicated that the deformation was mainly dominated by the climb-controlled dislocation creep. Furthermore, the grain boundary sliding (GBS) mechanism might also be activated, which contributed to the higher SRS in the as-ECAPed alloy. The true deformation activation energy (Q') modified by threshold stress was calculated as 92–98 and 70–76kJ/mol in the as-extruded and as-ECAPed alloy, respectively, which was close to the activation energy for grain boundary diffusion, and the lower Q'-value in the as-ECAPed alloy might be derived from the non-equilibrium grain boundaries.
Keywords: Mg–Zn–Ca alloy; Compressive deformation; Strain rate sensitivity; Activation energy

H. Qiu, L.N. Wang, H. Zuo, K. Hiraoka,
Validity of strain-induced martensite transformation in enhancing fracture behavior of Cr–Ni weld metal at different temperatures and in different stress states,
Materials Science and Engineering: A,
Volume 586,
2013,
Pages 93-99,
ISSN 0921-5093,
https://doi.org/10.1016/j.msea.2013.08.022.
(https://www.sciencedirect.com/science/article/pii/S092150931300885X)
Abstract: The validity of strain-induced martensite transformation (SIMT) in enhancing fracture behavior of Cr–Ni weld metal is related to temperature and stress state. Its valid range with respect to the two parameters is given. When brittle fracture is partially or completely transformed into ductile fracture by SIMT, the effect of SIMT on fracture strain is valid; but when SIMT cannot change fracture mode and fracture mode remains ductile, the validity of SIMT in improving fracture strain cannot be determined only by fracture mode.
Keywords: Retained austenite; Fracture strain; Mechanical stability of retained austenite; Strain-induced martensite transformation; Transformation-induced plasticity; Weld metal

C.Girish Shastry, V.Sivakumar G. Kelekanjeri, T. Vishwanath, Shamik Chaudhuri,
Physical interpretation of creep in single crystal René N4TM based on a phenomenological model,
Materials Science and Engineering: A,
Volume 585,
2013,
Pages 47-56,
ISSN 0921-5093,
https://doi.org/10.1016/j.msea.2013.07.034.
(https://www.sciencedirect.com/science/article/pii/S0921509313007934)
Abstract: Creep and rafting in Ni-based single crystal René N4 is described using reported phenomenological models after modifying the creep model to represent the rafting induced hardening of the structure against creep and the greater propensity for shearing of γ′ as the structure rafts and dislocation density in the channels and γ/γ′ interface builds up. The proposed model can describe the creep strain evolution at 1144K over the stress range 241–413MPa. The rafting model is shown to provide an adequate representation of horizontal and vertical channel width evolution at 1144K and 1255K. The variation of the physical parameters in the creep model viz., back stress, dislocation density and shear rate is rationalized scientifically thereby substantiating the physical basis of the model. The development of back stress in the channels is explained mechanistically through the deposition of dislocation segments at γ/γ′ interface by the Orowan loops expanding in the channel and the recovery of the interfacial dislocation networks. The evolution in Orowan stress consequent to rafting and its effect on dislocation activity are elucidated. The evolution of the kinetics for dynamic and static recovery processes which accompany creep strain accumulation has also been explained mechanistically.
