Repository: HarryWang2222/Metal_GPT_prep

# Metal_GPT_prep
 codes for Metal GPT preparation

File: sci-hub-crawler-master/version2.2/data_2/mse103.txt (part 1 of 4)
S. Cai, M.R. Daymond, Y. Ren,
Stress induced martensite transformation in Co–28Cr–6Mo alloy during room temperature deformation,
Materials Science and Engineering: A,
Volume 580,
2013,
Pages 209-216,
ISSN 0921-5093,
https://doi.org/10.1016/j.msea.2013.05.050.
(https://www.sciencedirect.com/science/article/pii/S0921509313005893)
Abstract: The phase transformation and texture change of two Co–28Cr–6Mo alloys during room temperature deformation were studied by using the in-situ synchrotron X-ray diffraction. It is found that a slight difference in chemical compositions can significantly change the phase constitutions and the mechanical properties. For the material with less Ni, C and N (lower α-phase stability), increasing the grain size promotes the athermal martensite transformation during cooling. The kinetics of the Stress Induced Martensite (SIM) phase transformation may be more affected by the athermal martensite instead of the grain size of the α-phase. After deformation, similar textures are produced in samples regardless the differences in the initial structures such as the phase constitution and the grain size; while a relatively strong {111} texture and a weak {100} texture are produced in the α-phase, a {101¯1} fiber texture is gradually developed in the ε-phase during uniaxial tension.
Keywords: Synchrotron X-ray; Co–Cr–Mo alloy; Stress induced martensite; Texture

Zhaohe Gao, Hongying Li, Yongqiu Lai, Yangxun Ou, Dewang Li,
Effects of minor Zr and Er on microstructure and mechanical properties of pure aluminum,
Materials Science and Engineering: A,
Volume 580,
2013,
Pages 92-98,
ISSN 0921-5093,
https://doi.org/10.1016/j.msea.2013.05.035.
(https://www.sciencedirect.com/science/article/pii/S0921509313005650)
Abstract: Effects of minor Zr and Er on microstructure and mechanical properties of pure aluminum have been investigated using optical microscopy, electron microscopy, X-ray diffraction and MTS tester. It has been found that addition of 0.2wt% Zr can refines the grain size of the as-cast alloy due to the formation of primary Al3Zr. However, addition of 0.2wt% Er only can refine dendritic structure. The addition of Er to pure aluminum can change the morphology and size of Fe-phase of aluminum alloys. The solid solution decomposes to form nanosized secondary Al3Zr, Al3Er and Al3(Zr, Er) precipitates during ageing process. These precipitates can improve strength and the recrystallization resistance. By addition of both Zr and Er to pure aluminum, it can improve the mechanical properties, which is superior to that of pure aluminum, significantly.
Keywords: Aluminum alloys; Zirconium erbium; Precipitation; Microstructure; Mechanical properties

P. Changizian, A. Zarei-Hanzaki, M. Ghambari, A. Imandoust,
Flow localization during severe plastic deformation of AZ81 magnesium alloy: Micro-shear banding phenomenon,
Materials Science and Engineering: A,
Volume 582,
2013,
Pages 8-14,
ISSN 0921-5093,
https://doi.org/10.1016/j.msea.2013.05.069.
(https://www.sciencedirect.com/science/article/pii/S0921509313006187)
Abstract: The present study deals with the flow localization and its effects on the deformation mechanism as well as texture characteristics of AZ81 magnesium alloy during severe plastic deformation. Towards this purpose, a set of accumulative back extrusion (ABE) was conducted at temperatures ranging from 300°C to 450°C. The results indicate that the severe imposed strain tends to be localized in the form of micro-shear band due to the intrinsic anisotropic plasticity of the alloy. This banding evolves from the mechanical twinning which has a great contribution in accommodation of severe plastic strain during initial stages of ABE-processing. In addition, the micro-shear banding provides paths by which the extensive operation of slip systems and high dislocation density promote the initiation of dynamic recrystallization and dynamic precipitation of γ particles. The microshear banding has also resulted in the deviation from the strong fiber basal texture at higher deformation temperature. This is mainly attributed to the reorientation of basal planes parallel to the shear plane and widening of the bands via progression of the recrystallization inside the micro-shear bands.
Keywords: Micro-shear banding; Severe plastic deformation; Dynamic recrystallization; Twinning; Texture

Jong-Oh Ham, Yo-Han Jang, Geun-Pil Lee, Bok-Gi Kim, Ki-Ho Rhee, Chun-Kang Cho,
Evaluation method of sensitivity of hydrogen embrittlement for high strength bolts,
Materials Science and Engineering: A,
Volume 581,
2013,
Pages 83-89,
ISSN 0921-5093,
https://doi.org/10.1016/j.msea.2013.06.012.
(https://www.sciencedirect.com/science/article/pii/S0921509313006461)
Abstract: In this study, high strength bolts of 1100MPa and 1300MPa grades were charged with hydrogen to measure the sensitivity of hydrogen embrittlement (HE). Different levels of stress conditions based on various tensile stress and strain rates were applied. The bolts were then examined to see whether cracks were formed on the screw threads. The tensile stress and strain rate condition producing the most number of cracks on the screw thread of the bolt was decided as the most suitable test condition for the measurement of sensitivity of HE. For 1100MPa grade high strength bolts, the most cracks were observed at the tensile stress ratio of 0.85 (load of 80kN) and strain rate of 1.6×10E−5/s, while for 1300MPa grades, the most cracks were observed at tensile stress ratio 0.87 (load of 100kN) and strain rate of 1.6×10E−5/s. No cracks were found on the screw threads of bolt when the strain rate was increased over 8.3×10E−4/s.
Keywords: High strength bolt; Hydrogen embrittlement; Concentrated hydrogen; Intergranular fracture

W.L. Xiao, D.H. Ping, H. Murakami, Y. Yamabe-Mitarai,
Microstructure and oxidation behavior of Ti–6Al–2Zr–1Mo–1V-based alloys with Sc addition,
Materials Science and Engineering: A,
Volume 580,
2013,
Pages 266-272,
ISSN 0921-5093,
https://doi.org/10.1016/j.msea.2013.05.019.
(https://www.sciencedirect.com/science/article/pii/S0921509313005492)
Abstract: The microstructural evolution, mechanical properties and oxidation behavior of Ti–6Al–2Zr–1Mo–1V-based alloys with 0–3.8wt% Sc additions have been investigated. The Sc addition decreased the β-trans temperature and refined the microstructure of the alloy. Sc partitioned into the α-phase and was depleted in the β-phase with increasing Sc content. This resulted in the formation of a small amount of Sc2O3 particles in the high Sc-containing alloys. The Sc addition improved the yield strength at both room temperature and high temperature, whereas refined the oxide products and decreased the oxidation resistance of the base alloy. The oxidation behavior with Sc addition was discussed.
Keywords: Near α-Ti alloy; Scandium; Microstructure; Mechanical properties; Oxidation

C. Yang, L.H. Liu, Q.R. Cheng, D.D. You, Y.Y. Li,
Equiaxed grained structure: A structure in titanium alloys with higher compressive mechanical properties,
Materials Science and Engineering: A,
Volume 580,
2013,
Pages 397-405,
ISSN 0921-5093,
https://doi.org/10.1016/j.msea.2013.05.066.
(https://www.sciencedirect.com/science/article/pii/S0921509313006060)
Abstract: We report an equiaxed grained (EGed) structure in Ti66Nb13Cu8Ni6.8Al6.2 bulk alloys with higher compressive mechanical properties, which was fabricated by the spark plasma sintering of milled alloy powders. Microstructural analysis indicates that all of the alloys consolidated from the alloy powders with different milling times consist of the same phases, β-Ti and (Cu, Ni)–Ti2, but exhibit different phase contents, morphologies, and distributions. The alloys consolidated from alloy powders that were milled for less than 30h exhibit a typical bimodal microstructure with EGed (Cu, Ni)–Ti2 regions surrounded by a Widmanstätten structure-like matrix that encompasses bcc β-Ti regions and the nanosized interleaving of plate-like fcc (Cu, Ni)–Ti2 lamellae. In contrast, the alloys consolidated from alloy powders that were milled for more than 30h have predominant EGed structures, i.e., EGed (Cu, Ni)–Ti2 regions embedded in an EGed β-Ti matrix. With an increasing volume fraction of the EGed structure or a decreasing volume fraction of the Widmanstätten structure, the alloys exhibit an invariant compressive yield strength and increasing compressive fracture strength and strain. Fracture mechanism analysis based on TEM observations indicates that under compression stress, cracking occurs preferentially at the grain boundaries of soft EGed (Cu, Ni)–Ti2 regions and at the interfaces between soft EGed (Cu, Ni)–Ti2 and hard EGed β-Ti regions, while the penetration of the hard β-Ti regions due to cracking in the middle of the interleaving of the plate-like (Cu, Ni)–Ti2 lamellae deteriorates the compression fracture strength and strain of the alloys with a Widmanstätten-structure matrix. The obtained results further confirm a promising method for fabricating fine EGed bulk titanium alloys with excellent mechanical properties by powder metallurgy.
Keywords: Titanium alloys; Microstructure; Plasticity; Powder metallurgy

Y.Q. Chen, S.P. Pan, M.Z. Zhou, D.Q. Yi, D.Z. Xu, Y.F. Xu,
Effects of inclusions, grain boundaries and grain orientations on the fatigue crack initiation and propagation behavior of 2524-T3 Al alloy,
Materials Science and Engineering: A,
Volume 580,
2013,
Pages 150-158,
ISSN 0921-5093,
https://doi.org/10.1016/j.msea.2013.05.053.
(https://www.sciencedirect.com/science/article/pii/S0921509313005935)
Abstract: Microstructural aspects have fundamental influences on the fatigue crack characteristics of materials. In this paper, effects of inclusions, grain boundaries (GBs) and grain orientations on the fatigue crack initiation and propagation behavior in a 2524-T3 aluminum alloy have been investigated using in-situ scanning electron microscope (SEM) fatigue testing and electron back scattering diffraction (EBSD). The results show that, potential fatigue cracks tend to nucleate along coarse and closely spaced inclusion particles or high-angle GBs. Coarse inclusion particles drastically accelerate local crack growth rates. A model of series crack growing stages is given based on the observation of initiation and growth of cracks at the inclusion region. GBs serve to impede the crack tip from propagation and cause large angle crack deflections, which greatly affects local crack propagation behaviors. In addition, fatigue crack shows a strong tendency to propagate transgranularly grains with high Schmid factors (SFs) and avoid grains with low SFs.
Keywords: Aluminum alloys; In-situ observation; Microstructure; Fatigue crack behavior

G. Eisaabadi B., P. Davami, S.K. Kim, M. Tiryakioğlu,
The effect of melt quality and filtering on the Weibull distributions of tensile properties in Al–7%Si–Mg alloy castings,
Materials Science and Engineering: A,
Volume 579,
2013,
Pages 64-70,
ISSN 0921-5093,
https://doi.org/10.1016/j.msea.2013.05.014.
(https://www.sciencedirect.com/science/article/pii/S0921509313005418)
Abstract: The effects of melt quality and the placement of a filter in the filling system on Weibull distributions of tensile strength and elongation of Al–7%Si–Mg alloy castings were investigated. Three different combinations of melt quality and filtering were used: (a) unstirred, with filter in the filling system, (b) stirred to produce and entrain surface oxide films with no filter in the filling system to emulate poor initial melt preparation and melt handling, and (c) stirred and with a filter placed in the filling system. The results showed that the highest elongation and tensile strength values were obtained from the unstirred, filtered condition and lowest values were from stirred and unfiltered castings. Statistical analysis of tensile data showed that (i) producing and entraining new surface oxides resulted in a significant reduction in tensile strength and elongation, (ii) the distribution of tensile properties was Weibull for unstirred, filtered and stirred, unfiltered castings, and (iii) tensile strength and elongation of stirred and filtered specimens followed bi-Weibull distributions. By introducing a filter into the filling system, the damage caused by stirring can be only partially remedied. The filter is 72% effective in preventing very large old oxide bifilms from entering the mold cavity but overall the filter was found to be incapable of eliminating the damage given to the metal by stirring.
Keywords: Oxides; Bifilms; Fracture; Bi-Weibull

Tou-Wen Fan, Li-Guo Luo, Li Ma, Bi-Yu Tang, Li-Ming Peng, Wen-Jiang Ding,
Effects of Zn atoms on the basal dislocation in magnesium solution from Peierls–Nabarro model,
Materials Science and Engineering: A,
Volume 582,
2013,
Pages 299-304,
ISSN 0921-5093,
https://doi.org/10.1016/j.msea.2013.06.024.
(https://www.sciencedirect.com/science/article/pii/S0921509313006746)
Abstract: Effects of Zn atoms on basal dislocation in Mg solution have been studied by means of the improved 2D Peierls–Nabarro model in combination with misfit approximation under the Fermi–Dirac distribution function of solute atoms. With increasing Zn concentration, the separation distance for edge dislocation is decreased, while the separation distance is increased for screw dislocation. From function of the total dislocation line energy surfaces as shift displacement of dislocation center and separation distance between the partials, it is found that with the increase of solute concentration of Zn atoms, the Peierls energies, Peierls stresses and yield stresses for edge dislocation increase more quickly than ones for screw dislocation, and the increase of edge dislocation is stronger.
Keywords: Magnesium; Peierls–Nabarro model; Dislocation; Peierls stress

Hideki Oka, Wei Guo, Takeshi Wada, Hidemi Kato,
Mg-based metallic glass matrix composite with in situ porous titanium dispersoids by dealloying in metallic melt,
Materials Science and Engineering: A,
Volume 582,
2013,
Pages 76-83,
ISSN 0921-5093,
https://doi.org/10.1016/j.msea.2013.06.015.
(https://www.sciencedirect.com/science/article/pii/S0921509313006503)
Abstract: A Mg3Cu3Gd bulk metallic glass matrix composite with porous α-Ti dispersoids was prepared by dealloying in a metallic melt. The in situ formed α-Ti dispersoids had a pore-size of ∼500nm, which was imparted from the Ti2Cu precipitate in the prealloy. Pore size was therefore controllable through the cooling rate of the prealloy preparation. Plasticity was not improved apparently, however the maximum fracture stress under four point bending mode increased from 217MPa for the monolithic counterpart to 387MPa. This was due to the optimal relationship where dispersoid size (L)≈dispersoid interval distance (S)≈process zone size (Rp). This was achieved locally within and around the porous Ti dispersoids, and helped improve the toughness and ductility.
Keywords: Bulk metallic glass; Composite material; Mg-based alloy; Dealloying; Porous metal

M. Koster, C. Kenel, A. Stutz, W.J. Lee, A. Lis, C. Affolter, C. Leinenbach,
Fatigue and cyclic deformation behavior of brazed steel joints,
Materials Science and Engineering: A,
Volume 581,
2013,
Pages 90-97,
ISSN 0921-5093,
https://doi.org/10.1016/j.msea.2013.05.083.
(https://www.sciencedirect.com/science/article/pii/S092150931300645X)
Abstract: To investigate the fatigue assessment of brazed steel joints, stress controlled fatigue tests were conducted with specimens of the steel AISI CA 6-NM (1.4313) and with its brazed joints. Brazing was performed in a shielding gas furnace under H2 atmosphere with Au 18wt% Ni as filler metal. Experiments were performed at a load ratio of R=0.1 with different specimen geometries to compare their fatigue behavior and to investigate the failure mechanism. The results of the experiments—based on a lifetime oriented approach—show the existence of two different regimes depending on the number of cycles to fracture (Nf). For Nf<104 the maximum tolerable loads for all specimens approach the ultimate tensile strength of the substrate material, whereas for Nf>104 the substrate material provides the highest strength, followed by the brazed round specimens and by the brazed T-joint specimens. Investigations on the failure mechanisms revealed that for brazed specimens, fatigue and residual fracture occurred always in the interface of the brazing zone. The crack path is characterized by interfacial jumps, accompanied by ductile deformation features. The analysis of the strain evolution during the cyclic loading experiments shows that the cyclic deformation behavior is significantly influenced by cyclic creep. Furthermore, the experiments show that brazed round specimen exhibit higher strains at similar loading amplitudes, compared to the substrate material. These new findings were also confirmed by FE-calculations, showing an inhomogeneous distribution of local stresses and strains in the proximity of the braze layer. The archived results show the complex interactions of a braze layer on the cyclic deformation behavio—compared to its bulk material—and lead to a better understanding of the fatigue assessment of brazed steel joints.
Keywords: Brazing; Fatigue; Martensite; Electron microcopy; Finite element method; Strain measurement

Huiping Li, Lianfang He, Guoqun Zhao, Lei Zhang,
Constitutive relationships of hot stamping boron steel B1500HS based on the modified Arrhenius and Johnson–Cook model,
Materials Science and Engineering: A,
Volume 580,
2013,
Pages 330-348,
ISSN 0921-5093,
https://doi.org/10.1016/j.msea.2013.05.023.
(https://www.sciencedirect.com/science/article/pii/S0921509313005534)
Abstract: Constitutive relationship of boron steel is one of the most necessary mathematical models in the numerical simulation of hot stamping; it describes the relationship of the flow stress with strain, strain rate and temperature. In order to attain the constitutive relationship of boron steel B1500HS, four types of samples with microstructure of austenite, ferrite+pearlite, bainite or martensite are prepared by the Gleeble 1500D thermo-mechanical simulator. Isothermal uniaxial tension testings for these specimens are performed at 20–900°C at the strain rates of 0.01s–1, 0.1s–1, 1.0s–1 and 10s–1 by Gleeble 1500D, and the true stress–strain curves at the relative conditions are gained. The experimental results show that, the flow stress of samples with relative microstructure rises with the decrease of the deformation temperature, and with the increase of the strain rate. The modified Arrhenius model is used to describe the hot deformation of samples with austenite microstructure, and the modified Johnson–Cook model is used to describe the deformation process of samples with ferrite+pearlite, bainite or martensite microstructure. The constitutive equations depending on the strain, strain rate and temperature are attained by the regression analysis for the experimental data of flow stress, strain, strain rate, temperature, etc. The comparison of the computational data and the experimental results shows that, the computational data using the constitutive relationships are well consistent with the experimental data.
Keywords: Constitutive relationship; Hot stamping; Modified Arrhenius model; Johnson–Cook model

Gianluca Buffa, Antonino Ducato, Livan Fratini,
FEM based prediction of phase transformations during Friction Stir Welding of Ti6Al4V titanium alloy,
Materials Science and Engineering: A,
Volume 581,
2013,
Pages 56-65,
ISSN 0921-5093,
https://doi.org/10.1016/j.msea.2013.06.009.
(https://www.sciencedirect.com/science/article/pii/S0921509313006345)
Abstract: Friction Stir Welding (FSW) is a solid state welding process patented in 1991 by TWI; initially adopted to weld aluminum alloys, it is now being successfully used also for high resistant materials. Welding of titanium alloys by traditional fusion welding techniques presents several difficulties due to high material reactivity with oxygen, hydrogen, and nitrogen with consequent embrittlement of the joint. In this way FSW represents a cost effective and high quality solution. The final mechanical properties of the joints are strictly connected to the microstructural evolutions, in terms of phase change, occurring during the process. In the paper a 3D FEM model of the FSW welding process, based on a thermo-mechanical fully coupled analysis, is presented. The model, tuned both for the thermo-mechanical analysis and the phase transformation through experimental data, is able to predict the phase volume fraction in the typical zones of the joints at the varying of the main process parameters. The obtained results permit to assess that the tuned FEM model of the FSW process can be utilized as an effective design tool.
Keywords: Friction Stir Welding; Titanium alloys; FEM model; Phase transformation

Q. Xie, P. Eyckens, H. Vegter, J. Moerman, A. Van Bael, P. Van Houtte,
Polycrystal plasticity models based on crystallographic and morphologic texture: Evaluation of predictions of plastic anisotropy and deformation texture,
Materials Science and Engineering: A,
Volume 581,
2013,
Pages 66-72,
ISSN 0921-5093,
https://doi.org/10.1016/j.msea.2013.06.008.
(https://www.sciencedirect.com/science/article/pii/S0921509313006333)
Abstract: Two micro–macro scale transition models, namely the ALAMEL and visco-plastic self-consistent (VPSC) models (both predict the evolution of grain shape and texture), were used to study the effect of the initial grain shape. The evolution of plastic anisotropy was characterized by the q-value and was simulated in three directions for three low carbon steels assuming either equiaxed (hypothetical one) or a pancake (measured one) grain shape. In addition, texture evolution during rolling was investigated for one of the materials. Comparisons between the model predictions and the measured values demonstrate that the grain shape effect can be predicted well by both models. In most cases, the initial q-value can be nicely estimated by both models. VPSC is better than ALAMEL on q-value evolution prediction for simulations which consider the measured aspect ratios. For texture evolution of rolling, the effect of initial grain shape is only significant at large deformation.
Keywords: Alamel; VPSC; Grain shape effect; Texture; q-value; Rolling

Hongding Wang, Peiqing La, Xuemei Liu, Yupeng Wei, Ting Shi,
Effect of annealing on microstructure and mechanical properties of large dimensional bulk nanocrystalline Fe–Al–Cr alloy prepared by aluminothermic reaction,
Materials Science and Engineering: A,
Volume 582,
2013,
Pages 1-7,
ISSN 0921-5093,
https://doi.org/10.1016/j.msea.2013.05.074.
(https://www.sciencedirect.com/science/article/pii/S092150931300628X)
Abstract: Microstructure and mechanical properties of large dimension bulk nanocrystalline Fe–Al–Cr alloy after being annealed at 1073K for 16h and at 1273K for 8h, 16h, and 24h were investigated. It was shown that microstructure of the alloy after the annealing consisted of a nanocrystalline phase with a small amount of micron-sized Cr7C3 phase. The crystal structure of the alloy did not change and still kept the disorder bcc structure after annealing. With the increase of annealing temperature and time, average grain size of the nanocrystalline phase increased, and shape of the Cr7C3 phase transformed from needles to particles. The alloy after annealing had more stable deformation capacity and high strength in the compression at room temperature, and yield strength of the alloy after annealing was about triple the time of the Fe3Al based alloy with microcrystalline structure. The strength of alloy decreased after annealing at 1273K for 24h.
Keywords: Nanostructured materials; Precipitation; Mechanical properties; Microstructure; Annealing

Hun Jang, Jeong-Hyeon Kim, Changheui Jang, Jae Gon Lee, Tae Soon Kim,
Low-cycle fatigue behaviors of two heats of SA508 Gr.1a low alloy steel in 310°C air and deoxygenated water—Effects of dynamic strain aging and microstructures,
Materials Science and Engineering: A,
Volume 580,
2013,
Pages 41-50,
ISSN 0921-5093,
https://doi.org/10.1016/j.msea.2013.05.049.
(https://www.sciencedirect.com/science/article/pii/S0921509313005881)
Abstract: The low cycle fatigue (LCF) resistances of two heats of SA508 Gr.1a low alloy steel, heat FP with a ferrite–pearlite microstructure and heat BA with a bainite microstructure, were compared in 310°C air and deoxygenated water. The LCF life of heat FP was shorter than that of heat BA in 310°C deoxygenated water while the LCF life of both heats was comparable in 310°C air. Such behaviors were explained considering the dynamic strain aging (DSA) behaviors in both environments and their microstructures. Based on cyclic stress and tensile behaviors, it was found that heat BA showed higher degree of DSA than heat FP in 310°C air, but both showed similar degree of DSA in 310°C deoxygenated water because the degree of DSA was reduced by absorbed hydrogen. In case of microstructure, heat FP had a lower fatigue cracking resistance due to the stress concentration effect in ferrite–pearlite interface. As a result, in 310°C air, where the effect of DSA was large enough to override the microstructure effect, LCF life of heat BA was similar to that of heat FP. On the other hand, LCF life of heat BA was longer than that of heat FP in 310°C deoxygenated water, where the effect of DSA was not so significant.
Keywords: Low alloy steels; Low cycle fatigue; Dynamic strain aging; Deoxygenated water; Bainite; Ferrite–pearlite

E. Watanabe, T. Asao, M. Toda, M. Yoshida, S. Horibe,
Relationship between Masing behavior and dislocation structure of AISI 1025 under different stress ratios in cyclic deformation,
Materials Science and Engineering: A,
Volume 582,
2013,
Pages 55-62,
ISSN 0921-5093,
https://doi.org/10.1016/j.msea.2013.06.020.
(https://www.sciencedirect.com/science/article/pii/S0921509313006692)
Abstract: In a previous study, the hypothesis that dislocation arrangements do not change while Masing behavior occurs in materials was proposed. However, by validating the hypothesis via TEM observation, the authors incidentally found that dislocation structures are not always the same during Masing behavior. Therefore, the aim of this work was to understand the relationship between Masing behavior and dislocation structures using AISI 1025 under stress-controlled fatigue testing. In addition, to understand the more systematical relationship between Masing behavior and dislocation structures, three stress ratios, R=−1, −0.3 and 0, were applied, and each cyclic stress–strain curve (CSSC) was obtained for the first time. To investigate the Masing behavior, a new analytical method was proposed due to the difficulty of evaluating hysteresis loops with mean stress using previous methods. Based on the results, the dislocation structures are observed for the first time to determine whether the dislocation structures are same when Masing behavior occurs. As a result, the dislocation structures that exhibited Masing behavior were categorized into two types: (i) fully homogeneous dislocation structures and (ii) dislocation structures with a dual microstructure composed of cell and loop-patch structures, each of which exhibits a different volume fraction. The relationship between the CSSCs under stress ratios of R=−0.3 and 0 and the dislocation structures was examined. There are B and C regions in the CSSCs under stress ratios of R=−0.3 and 0. It was found that each dislocation structures shows loop-patch and cell structures. At the end of region C, a collapsed cell structure was observed.
Keywords: Carbon steel; Masing; Hysteresis loops; Dislocation structures; Cyclic stress–strain curve

Andrii G. Kostryzhev, Abdullah Al Shahrani, Chen Zhu, Simon P. Ringer, Elena V. Pereloma,
Effect of deformation temperature on niobium clustering, precipitation and austenite recrystallisation in a Nb–Ti microalloyed steel,
Materials Science and Engineering: A,
Volume 581,
2013,
Pages 16-25,
ISSN 0921-5093,
https://doi.org/10.1016/j.msea.2013.05.068.
(https://www.sciencedirect.com/science/article/pii/S0921509313006175)
Abstract: The effect of deformation temperature on Nb solute clustering, precipitation and the kinetics of austenite recrystallisation were studied in a steel containing 0.081C–0.021Ti–0.064Nb (wt%). Thermo-mechanical processing was carried out using a Gleeble 3500 simulator. The austenite microstructure was studied using a combination of optical microscopy, transmission electron microscopy, and atom probe microscopy, enabling a careful characterisation of grain size, as well as Nb-rich clustering and precipitation processes. A correlation between the austenite recrystallisation kinetics and the chemistry, size and number density of Nb-rich solute atom clusters, and NbTi(C,N) precipitates was established via the austenite deformation temperature. Specifically, we have determined thresholds for the onset of recrystallisation: for deformation levels above 75% and temperatures above 825°C, Nb atom clusters <8nm effectively suppressed austenite recrystallisation.
Keywords: Microalloyed steel; Nb precipitation kinetics; Austenite recrystallisation kinetics

X.H. Min, K. Tsuzaki, S. Emura, T. Sawaguchi, S. Ii, K. Tsuchiya,
{332}〈113〉 Twinning system selection in a β-type Ti–15Mo–5Zr polycrystalline alloy,
Materials Science and Engineering: A,
Volume 579,
2013,
Pages 164-169,
ISSN 0921-5093,
https://doi.org/10.1016/j.msea.2013.04.119.
(https://www.sciencedirect.com/science/article/pii/S0921509313005480)
Abstract: The orientational dependence of {332}〈113〉 twinning and its system was examined in a 4.0% tensile-strained Ti–15Mo–5Zr (mass%) polycrystalline alloy by electron backscatter diffraction analysis combined with Schmid factor analysis. Twinning and system selections were found to obey the Schmid law in grains with tensile axes close to the [1̄11] and [001] directions, in which the maximum Schmid factors of an easily operative (233)[3̄11] twinning system were larger than 0.46 and smaller than 0.34, respectively. However, when the maximum Schmid factor ranged from 0.34 to 0.46, both selections became complex and not entirely explainable by the Schmid law around the center of a stereographic triangle. Twinning systems other than (233)[3̄11] were also activated in grains with a Schmid factor even below 0.1 and inside twins with a negative Schmid factor. We conclude that additional factors, specifically local stress concentrations and geometric constraints between neighboring grains, should also be considered in regard to {332}〈113〉 twin formation, even in a polycrystalline β-titanium alloy that has been only slightly deformed.
Keywords: β-titanium alloy; Deformation mode; Twinning system selection; Schmid factor; Electron backscatter diffraction

Kimberly Maciejewski, Mustapha Jouiad, Hamouda Ghonem,
Dislocation/precipitate interactions in IN100 at 650°C,
Materials Science and Engineering: A,
Volume 582,
2013,
Pages 47-54,
ISSN 0921-5093,
https://doi.org/10.1016/j.msea.2013.06.004.
(https://www.sciencedirect.com/science/article/pii/S0921509313006291)
Abstract: The influence of γ′ size on critical resolved shear stress in alloy IN100 at 650°C has been examined by considering dislocation/precipitate interactions involving particle shearing and Orowan by-passing mechanisms. To achieve this, heat treatment procedures were carried out on smooth specimens to produce materials with variations in secondary and tertiary γ′ size, while maintaining their respective volume fractions. These specimens were subjected to strain-controlled fully reversed cyclic loading at 650°C. Thin foils extracted from these specimens, post-testing, were examined by transmission electron microscopy to identify the nature of the precipitate/dislocation interactions during plastic deformation. Results indicated the presence of shearing and Orowan by-passing mechanisms. These observations have been used as a basis to calculate the critical resolved shear stress as a sum of components contributed by solid solution and by γ′ particles being sheared and looped. In this analysis, a critical particle size defining the shearing/looping transition has been determined and this has been used to calculate the relative volume fraction and size of particles contributing to the critical resolved shear stress. These analytical results have been compared with those experimentally obtained at 650°C using smooth specimens with different precipitate sizes.
Keywords: Nickel-based superalloy; Gamma prime precipitates particle shearing; Particle looping; Critical resolved shear stress

A. Farhoumand, P.D. Hodgson, S. Khoddam, X.Y. Fang,
Multiple pass axi-symmetrical forward spiral extrusion of interstitial-free (IF) steel,
Materials Science and Engineering: A,
Volume 579,
2013,
Pages 217-225,
ISSN 0921-5093,
https://doi.org/10.1016/j.msea.2013.05.034.
(https://www.sciencedirect.com/science/article/pii/S0921509313005649)
Abstract: Mechanical property changes and microstructure evolution after multi-pass axi-symmetrical forward spiral extrusion (MPAFSE) on Ti-IF steel were studied. Torsion tests on the samples processed by the MPAFSE indicated that the process has improved the yield and ultimate tensile strength at the expense of the material ductility. Existing analytical and experimental studies of the AFSE proved a radial gradient of deformation for a single pass AFSE. However, it will be shown here that in the MPAFSE, the hardness distribution becomes homogenized after 4-pass of deformation which is due to “the friction induced deformation” during the process. Also, Electron Back Scattered Diffraction (EBSD) assessments of the processed samples revealed the effect of shear deformation during the MPAFSE on the formation of low angle grain boundaries (LAGBs) the intensity of which is proportional to the number of the MPAFSE passes. Based on the EBSD observations, the homogenization of material after the MPAFSE can also be correlated to the saturation of microstructure/LAGBs after successive passes of deformation. The texture analysis, in plane normal to the extrusion direction, suggested that despite the texture development during MPAFSE, the subsequent mechanical properties were not considerably affected.
Keywords: AFSE; Interstitial-free (IF) steel; Microstructure; EBSD; Mechanical Properties

Dalong Li, Enlin Yu, Zhoutong Liu,
Microscopic mechanism and numerical calculation of electroplastic effect on metal's flow stress,
Materials Science and Engineering: A,
Volume 580,
2013,
Pages 410-413,
ISSN 0921-5093,
https://doi.org/10.1016/j.msea.2013.05.052.
(https://www.sciencedirect.com/science/article/pii/S0921509313005923)
Abstract: Based on the quantum theory and dislocation thermally activated plastic flow concept, the mechanism of electroplastic effect will be studied at a microscopic level. From the perspective of energy exchange between free electrons and metallic ions, the change in free energy of dislocation can be calculated using the quantum theory. According to the thermally activated strain rate equations, the relationship between electric current and strain rate could then be obtained. Eventually a new analytical formulation for the determination of flow stress in the electroplastic forming process will be derived to address the effect of electric current on the plastic deformation of metals. The results of this paper will help establish solid theoretical foundation for the accurate prediction of electroplastic forming process of metals.
Keywords: Electroplastic effect; Thermal activation; Dislocation; Flow stress

Hongxian Xie, Tao Yu, Fuxing Yin, Chengchun Tang,
The effects of crack orientation on the twin formation from the crack tip in γ′-Ni3Al,
Materials Science and Engineering: A,
Volume 580,
2013,
Pages 99-104,
ISSN 0921-5093,
https://doi.org/10.1016/j.msea.2013.05.048.
(https://www.sciencedirect.com/science/article/pii/S092150931300587X)
Abstract: The effect of crack's orientation on the twin formation from the crack tip in γ′-Ni3Al has been studied by fabricating three types of mode I crack. The simulation results show that (001)<110> type crack produces two slip bands at the crack tip; however, (1̄10)<110> and (11̄1̄)<110> type cracks produce twins rather than slip bands at the crack tip. The formation mechanism of the twin is the slipping of 1/6[112] type Shockley partial dislocations on consecutive {111} planes. The underlying reasons of the twin and slip band formation have been studied in term of the generalized stacking fault energy and shear stress, and the study results show that it can be attributed to the asymmetry of shear stress associated with (111)<112> slip system.
Keywords: Molecular dynamics simulation; Crack; Twinning; Shockley partial dislocation

N. Kumar, R.S. Mishra,
Additivity of strengthening mechanisms in ultrafine grained Al–Mg–Sc alloy,
Materials Science and Engineering: A,
Volume 580,
2013,
Pages 175-183,
ISSN 0921-5093,
https://doi.org/10.1016/j.msea.2013.05.006.
(https://www.sciencedirect.com/science/article/pii/S0921509313005248)
Abstract: In the light of unique and anomalous properties of ultrafine grained (UFG) alloys, an effort was made to develop a predictive capability of the yield strength (YS) of UFG Al–Mg–Sc alloy. UFG microstructure was introduced using friction stir processing. Microstructural characterization of grain size, dislocations, and nano-sized Al3(Sc,Zr) particles was carried out using electron backscatter diffraction and transmission electron microscope. The contribution from Peierls–Nabarro stress, solid solution strengthening, precipitation strengthening, grain boundary strengthening, and dislocation strengthening were assessed using existing strengthening models. Additivity law to predict the YS of the alloy was chosen based on the microstructural state of the alloy. The microstructural state of coarse grained and UFG alloy favored the use of linear additivity rule over Pythagorean. The use of a mixed (linear and Pythagorean) additivity rule was also carried out to assess its YS prediction capability. A difference in the range of 33–55% was observed between predicted and experimentally obtained YS for UFG alloy. The reason was related to the overprediction from grain boundary strengthening model. A smaller HP slope than the normal slope value was able to predict the YS of the UFG alloy more closely.
Keywords: Al alloys; Friction stir processing; Strengthening mechanisms; Ultrafine grained materials

Bin-Jiang Lv, Jian Peng, Yi Peng, Ai-Tao Tang, Fu-Sheng Pan,
The effect of LPSO phase on hot deformation behavior and dynamic recrystallization evolution of Mg–2.0Zn–0.3Zr–5.8Y alloy,
Materials Science and Engineering: A,
Volume 579,
2013,
Pages 209-216,
ISSN 0921-5093,
https://doi.org/10.1016/j.msea.2013.05.022.
(https://www.sciencedirect.com/science/article/pii/S0921509313005522)
