Repository: HarryWang2222/Metal_GPT_prep

# Metal_GPT_prep
 codes for Metal GPT preparation

File: sci-hub-crawler-master/version2.2/data_2/mse109.txt (part 1 of 4)
A. Wadood, M. Takahashi, S. Takahashi, H. Hosoda, Y. Yamabe-Mitarai,
High-temperature mechanical and shape memory properties of TiPt–Zr and TiPt–Ru alloys,
Materials Science and Engineering: A,
Volume 564,
2013,
Pages 34-41,
ISSN 0921-5093,
https://doi.org/10.1016/j.msea.2012.11.069.
(https://www.sciencedirect.com/science/article/pii/S0921509312016218)
Abstract: Ti–50Pt (all compositions in atomic %) alloy exhibits phase transformation from B2 phase having bcc crystal structure to orthorhombic martensitic (B19) phase above 1200K. However, it exhibits a partial shape memory effect due to its low critical stress for slip deformation compared with the stress required for martensitic transformation. In order to improve the shape memory properties and strength of Ti–50Pt alloys at high temperature, this study examined the effects of partial substitution (e.g. 5at%) of Ti with group IV (e.g. Zr) transition metals and the effects of partial substitution of Pt with platinum group (e.g. Ru) transition metals. The compressive strength and shape memory properties at high temperature were improved by partial substitution of Ti with Zr as well as by partial substitution of Pt with Ru in Ti–50Pt alloys: e.g., 1468MPa for TiPt–Zr, 712MPa for TiPt–Ru and 485MPa for TiPt alloys. Furthermore, Ti–50Pt–5Zr alloy exhibited much higher strength and better shape memory effect than Ti–45Pt–5Ru alloy.
Keywords: TiPt; High temperature; Shape memory properties; Mechanical properties

Xiaobing Li, Guoyin Zu, Ping Wang,
Interface strengthening of laminated composite produced by asymmetrical roll bonding,
Materials Science and Engineering: A,
Volume 562,
2013,
Pages 96-100,
ISSN 0921-5093,
https://doi.org/10.1016/j.msea.2012.11.028.
(https://www.sciencedirect.com/science/article/pii/S0921509312015766)
Abstract: We investigate the tensile properties of Al/Cu/Al laminated composites produced by asymmetrical roll bonding. In comparison with the conventional rolled composites, the strengthening of asymmetrical rolled composites with slightly reduced elongation arises from the improved interfacial microstructure and intermetallic compounds. Moreover, the interface strengthening effect causes higher strain rate sensitivity.
Keywords: Layered structures; Interfaces; Mechanical properties; Tension test; Asymmetrical rolling

Omid Ghaderi, Mohammad Reza Toroghinejad, Abbas Najafizadeh,
Investigation of microstructure and mechanical properties of Cu–SiCP composite produced by continual annealing and roll-bonding process,
Materials Science and Engineering: A,
Volume 565,
2013,
Pages 243-249,
ISSN 0921-5093,
https://doi.org/10.1016/j.msea.2012.11.004.
(https://www.sciencedirect.com/science/article/pii/S0921509312015523)
Abstract: In the present study, the silicon carbide particles (SiCp) dispersion-strengthened copper matrix composites (Cu/SiCp) were successfully fabricated in the form of sheets by continual annealing and roll-bonding (CAR) process. The microstructure and mechanical properties of the Cu/ 2vol% SiC composite during various CAR cycles were evaluated by optical and scanning electron microscopes and tensile test. The composite showed an excellent distribution of silicon carbide particles in the matrix after nine cycles. It was found that by increasing the number of cycles, the strength of composite strips was improved and reached 315MPa after nine cycles, which is 1.6 times larger than that of the raw materials (annealed copper). Elongation declined up to four cycles, which was about 26%, and by proceeding the CAR cycles, it was enhanced slightly, reaching 34% after nine cycles. In order to clarify the failure mode, fracture surfaces after tensile tests were observed by scanning electron microscopy (SEM). Observations revealed that the failure mode in CARed Cu/ 2vol% SiC composite was a shearing ductile rupture with elongated shallow shear dimples.
Keywords: Cu–SiC composite; Continual annealing and roll bonding; Microstructure; Mechanical properties; Fractography

Christoph Lerchbacher, Silvia Zinner, Harald Leitner,
Direct or indirect: Influence of type of retained austenite decomposition during tempering on the toughness of a hot-work tool steel,
Materials Science and Engineering: A,
Volume 564,
2013,
Pages 163-168,
ISSN 0921-5093,
https://doi.org/10.1016/j.msea.2012.11.105.
(https://www.sciencedirect.com/science/article/pii/S0921509312016577)
Abstract: A heat treatment slightly differing from the classical 2×2h tempering treatment has been established in order to eliminate the direct retained austenite decomposition during tempering of the common hot-work tool steel X38CrMoV5-1. Instead of the direct decomposition into ferrite and cementite during the first tempering step, transformation into martensite has been forced. A quenching dilatometer has been used for heat treatment and for the determination of transformation reactions. The two heat treatments have been compared with respect to toughness behaviour by conducting Charpy-impact tests. The investigations have been performed on samples hardened with quenching rates 5K/s, 0.5K/s, and 0.25K/s, providing different amounts of retained austenite within the as-quenched microstructure. The heat treatment modification does not show improvement regarding the toughness behaviour in case of low cooling rates where the specimen failure is dominated by interfaces, hence, the former interlath retained austenite films. Therefore, the indirect retained austenite decomposition has no positive effect compared to the direct decomposition. In case of the highest cooling rate the failure is dominated by the matrix and the impact toughness could be improved by a factor of 12% at the same hardness level and a dwell time reduction of 15%. For tools of small dimensions where these cooling rates during hardening can be achieved this heat treatment modification should be considered.
Keywords: Hot-work tool steel; Retained austenite; Decomposition; Tempering; Dilatometry; X38CrMoV5-1

Xuanwei Zhou, Zhiyi Liu, Song Bai, Meng Liu, Puyou Ying,
The influence of various Ag additions on the nucleation and thermal stability of Ω phase in Al–Cu–Mg alloys,
Materials Science and Engineering: A,
Volume 564,
2013,
Pages 186-191,
ISSN 0921-5093,
https://doi.org/10.1016/j.msea.2012.11.081.
(https://www.sciencedirect.com/science/article/pii/S0921509312016334)
Abstract: The effect of the bulk Ag content ranging from 0.14 to 0.57wt% on the aging hardening response and microstructures of Al–Cu–Mg alloys was investigated in the present study. The strong dependence of the hardening response on the bulk Ag content was obtained as the hardening response at 165°C was accelerated by increasing Ag content. The highest hardening response was observed in the alloy containing 0.57wt% Ag, whereas the least one was obtained in the alloy containing 0.14wt% Ag. The tensile testing at various temperatures also revealed a similar trend. Based on the TEM study on peak aging conditions at 165°C, it was found that the competitive precipitation kinetics between Ω and θ′ phases was sensitive to the variation of Ag content. The dense precipitation of the Ω plates promoted by increasing Ag content was responsible for the increasing hardening response. Meanwhile, the formation of θ′ phase was greatly suppressed. Subsequent long term aging at 200°C for 500h following the peak aging treatment further suggested that the thermal stability of the Ω plates was enhanced with increasing Ag as the presence of the Ω plates could be clearly confirmed in 0.57wt% Ag alloy but was hard to distinguish in the alloy containing 0.14wt% Ag.
Keywords: Ag; Nucleation; Thermal stability

Shuai Wang, Naoyuki Hashimoto, Somei Ohnuki,
Effects of hydrogen on activation volume and density of mobile dislocations in iron-based alloy,
Materials Science and Engineering: A,
Volume 562,
2013,
Pages 101-108,
ISSN 0921-5093,
https://doi.org/10.1016/j.msea.2012.10.100.
(https://www.sciencedirect.com/science/article/pii/S0921509312015808)
Abstract: To evaluate the hydrogen effect on coupled evolution of dislocation velocity and mobile dislocation density in Fe-based alloys, thermal activation parameters and dislocation structures were obtained using repeated stress relaxation tests on pure iron, Fe–8Cr alloy and F82H steel. For all samples, hydrogen charging increases stress relaxation rate, but decreases the thermal activation volume, internal stress ratio, and exhausting rate of mobile dislocation density. In pure iron, typical hydrogen enhanced softening was only found in high H concentrations, and tangled dislocation structures were observed by Transmission Electron Microscopy (TEM). In Fe–8Cr alloy and F82H steel, hydrogen enhanced softening was observed at all H concentrations, leading to tangled and polygonized dislocation structures along precipitates. The thermal activation energy is reduced in hydrogen charged pure iron, while in Fe–8Cr and F82H steel the activation energies are almost stable because of the pinning effect of precipitates.
Keywords: Hydrogen; Dislocations; Stress relaxation test

M. Balog, P. Yu, M. Qian, M. Behulova, P. Svec, R. Cicka,
Nanoscaled Al–AlN composites consolidated by equal channel angular pressing (ECAP) of partially in situ nitrided Al powder,
Materials Science and Engineering: A,
Volume 562,
2013,
Pages 190-195,
ISSN 0921-5093,
https://doi.org/10.1016/j.msea.2012.11.040.
(https://www.sciencedirect.com/science/article/pii/S0921509312015924)
Abstract: Nanoscaled aluminium nitride (AlN) reinforced aluminium matrix composites were fabricated using a novel approach where powder mixtures of Al+Mg+Sn were partially in situ nitrided in flowing nitrogen followed by consolidation through equal channel angular pressing (ECAP). The resulting composites contain up to 23.8vol% of AlN with relative density >98%. The microstructure shows two distinctively different alternate lamellar regions. One is the Al matrix free of AlN and the other is composed of nanoscaled AlN embedded in the Al matrix. The Al–AlN composites fabricated this way exhibited attractive properties, including thermal stability up to 450°C, high compressive strength, high Young's modulus and low coefficient of thermal expansion. The presence of nanoscaled AlN reduced the thermal conductivity of the composites compared to the high thermal conductivity of Al–AlN composites prepared by metal infiltration techniques.
Keywords: Aluminium (Al); Aluminium nitride (AlN); Equal channel angular pressing (ECAP); Metal matrix composite (MMC); Powder metallurgy (PM)

Duyi Ye, Feng Mi, Jianzhong Liu, Yuandong Xu, Yinzheng Chen, Lei Xiao,
Use of instrumented indentation testing to study local mechanical properties of 304L SS welded joints subjected to low-cycle fatigue loadings,
Materials Science and Engineering: A,
Volume 564,
2013,
Pages 76-84,
ISSN 0921-5093,
https://doi.org/10.1016/j.msea.2012.11.077.
(https://www.sciencedirect.com/science/article/pii/S0921509312016292)
Abstract: In this paper, a series of experiments including room-temperature low-cycle fatigue tests, instrumented indentation measurements, optical microscopy examinations, etc. were carried out to study the local mechanical properties and microstructures in particular zones of 304L SS welded joints in both the as-welded and cyclic straining conditions. An analytical algorithm proposed by Dao et al. [12] was utilized to estimate the basic mechanical properties (E, σy and n) from the indentation load-depth data. It is shown that in the as-welded condition, the weld metal has a higher strength and strain hardening capacity but a lower stiffness than does the base metal, while the material within HAZ exhibits a significant gradient of the mechanical properties. A strain amplitude-dependent variation in the local mechanical properties in particular joint regions was also obtained. Optical microscopy examinations showed that the microstructure in particular zones of 304L SS welded joints was not only decided by the metallurgical condition resulting from the welding process, but also determined by the strain amplitude applied during cyclic straining. In this study, an empirical criterion for judging the fracture locations of a weldment based on the yield stress mismatch ratio was also introduced to assess the integrity of the present 304L SS welded joints subjected to low-cycle fatigue loadings. The research work performed in this paper would further expand the applications of instrumented indentation technique in fatigue strength analysis of welded components.
Keywords: Welded joint; Instrumented indentation testing; Low-cycle fatigue; Local mechanical properties; Microstructure

G.Z. Ma, B.A. Sun, S. Pauly, K.K. Song, U. Kühn, D. Chen, J. Eckert,
Effect of Ti substitution on glass-forming ability and mechanical properties of a brittle Cu–Zr–Al bulk metallic glass,
Materials Science and Engineering: A,
Volume 563,
2013,
Pages 112-116,
ISSN 0921-5093,
https://doi.org/10.1016/j.msea.2012.11.036.
(https://www.sciencedirect.com/science/article/pii/S0921509312015882)
Abstract: Starting from the brittle Cu46Zr46Al8 bulk metallic glass (BMG), the effect of substituting Al by Ti on the glass-forming ability (GFA) and the mechanical properties is systematically investigated. The supercooled liquid region (ΔTx), the reduced glass transition temperature (Trg=Tg/Tliq) and the γ parameter (γ=Tx/(Tg+Tliq)) tend to decrease with increasing Ti content in the present Cu46Zr46Al8−xTix (0≤x≤8) alloys. An increasing distance from the eutectic point might be the origin of the reduced GFA after the Ti addition. At the same time, the Ti additions significantly increase the plasticity of the respective alloys. The Cu46Zr46Ti3.2Al4.8 bulk glassy alloy is found to have the largest plastic strain in compression of around 12% and a fracture strength up to 1950MPa while the Ti-free Cu46Zr46Al8 BMG exhibits values of 0% and 1754MPa, respectively. The statistics of the serrated flow behavior, which is closely related with the dynamics of shear bands, are also investigated. The macroscopic and microscopic mechanisms, which contribute to the enhancement of malleability, are analyzed.
Keywords: Mechanical characterization; X-ray diffraction; Bulk amorphous alloys; Casting; Plasticity

W.J. Yuan, F. Zhou, Z.L. Zhang, Y.J. Su, L.J. Qiao, W.Y. Chu,
An analysis on necking effect and stress distribution in round cross-section specimens of pure copper with different diameters,
Materials Science and Engineering: A,
Volume 561,
2013,
Pages 183-190,
ISSN 0921-5093,
https://doi.org/10.1016/j.msea.2012.10.077.
(https://www.sciencedirect.com/science/article/pii/S0921509312015122)
Abstract: The size dependence of the tensile properties and necking effect of pure copper exposed to various heat treatments are investigated in this paper using round bar cross-section specimens through experimental and 3D finite element methods (FEM). The results show that the total and post-necking elongation increased dramatically as the specimen diameter increased. The size effects on necking and stress distribution of different diameter specimens are analysed. These results show that the post-necking deformation length is only dependent on the diameter of the specimens and is independent of the specimen’s gauge length, which results in the size dependence of the post-necking elongation. Moreover, FEM simulations show that the size dependence of the tensile properties can be eliminated when the ratio of the gauge length to the diameter is larger than 10.
Keywords: Tensile properties; Elongation; Finite element method (FEM); Diameter influence; Pure copper

G. Faraji, M.M. Mashhadi, A.R. Bushroa, A. Babaei,
TEM analysis and determination of dislocation densities in nanostructured copper tube produced via parallel tubular channel angular pressing process,
Materials Science and Engineering: A,
Volume 563,
2013,
Pages 193-198,
ISSN 0921-5093,
https://doi.org/10.1016/j.msea.2012.11.065.
(https://www.sciencedirect.com/science/article/pii/S0921509312016176)
Abstract: Parallel tubular channel angular pressing (PTCAP) is a recently developed novel intense plastic deformation method appropriate for fabrication ultrafine-grained and nanostructured cylindrical tubes. In the present work a commercially pure copper was processed via multi-pass PTCAP and the effects of number of passes on grain refinement and the dislocation density were studied. TEM analysis showed that after first pass elongated subgrains with interior tangled dislocations were formed. After pass number two the density of interior dislocations through the elongated grains was decreased. In the next stages of deformation, at pass number three, elongated grains almost disappeared and equiaxed grains with grain size about 150nm are formed as a result of dynamic recovery. The dislocation densities were measured by hardness indentation size effect using the Nix–Gao model. The results showed that increase in the number of PTCAP passes leads to decrease in the dislocation densities. The dislocation density is decreased to 2.48×109cm−2 after fourth passes from 18.1×109cm−2 after first pass. TEM results verified calculated values from the Nix–Gao model. Microhardness of the PTCAP processed tube through four passes increased to ∼142HV from initial value of about 62HV. Also, significant increase takes place after single pass and in the next passes the hardness value is saturated.
Keywords: Parallel tubular channel angular pressing; Nanostructured tube; TEM; Dislocation density; Hardness

Song Pang, Guohua Wu, Wencai Liu, Ming Sun, Yang Zhang, Zhijie Liu, Wenjiang Ding,
Effect of cooling rate on the microstructure and mechanical properties of sand-casting Mg–10Gd–3Y–0.5Zr magnesium alloy,
Materials Science and Engineering: A,
Volume 562,
2013,
Pages 152-160,
ISSN 0921-5093,
https://doi.org/10.1016/j.msea.2012.11.016.
(https://www.sciencedirect.com/science/article/pii/S092150931201564X)
Abstract: The present study investigated the effect of cooling rate on the microstructure and mechanical properties of sand casting Mg–10Gd–3Y–0.5Zr alloy with a cooling rate range of 0.7–3.6°C/s. When the cooling rate was increased, the average grain size of α-Mg decreased from 59μm to 39μm, the volume fraction of the second phase increased from 17.6% to 24.5%, and the eutectic compound exhibited continuous network instead of coarsening discontinuous network of plate-shaped microstructure. Energy-dispersive X-ray test results suggested that solute content of RE elements (Gd and Y) was low within the area near the grain boundary of α-Mg with high cooling rate, and solid-solution reaction occurred in the sand casting process. In addition, Vickers hardness (HV) testing indicated that HV increased with the increasing cooling rate, and the volume fraction of second phase (V) played a main role in hardness of the alloys. There was a linear relationship between them, the fitting function was HV=1.25V+63.05, R2=0.9989. Tensile strength test showed that both of ultimate tensile strength (UTS) and tensile yield strength (TYS) first increased and then decreased with the increasing cooling rate. Based on fracture observations, the types of fracture surface characteristics are correspondingly classified into three modes, transgranular, dimple-like fracture and intergranular fracture with the increasing cooling rate.
Keywords: Cooling rate; Mg–10Gd–3Y–0.5Zr; Magnesium alloy; Sand casting; Mechanical properties

Wei Wen, Alfonso H.W. Ngan, Yuanbin Zhang, Bin Xu, Tongguang Zhai,
A study of the effects of particle 3-dimensional geometry and micro-texture on fatigue crack initiation behaviors in an Al–Cu alloy using focused ion beam and electron backscatter diffraction,
Materials Science and Engineering: A,
Volume 564,
2013,
Pages 97-101,
ISSN 0921-5093,
https://doi.org/10.1016/j.msea.2012.11.098.
(https://www.sciencedirect.com/science/article/pii/S0921509312016504)
Abstract: Multiple cracks were generated from surface particles in an Al–Cu alloy in four-point bend fatigue. These cracks mostly became non-propagating at or shortly beyond the particle/matrix interface on the surface. Cross-sectioning using focused ion beam revealed that the 3-dimensional geometry, especially the thickness, of fractured particles was the key factor controlling the driving force for micro-crack growth. The resistance to micro-crack growth was mainly associated with crack plane twist at the particle/matrix interface, as revealed by electron backscatter diffraction measurement.
Keywords: Particle three-dimensions; Fatigue crack initiation; FIB; EBSD; Texture

Zuhair M. Gasem, Syed S. Ali,
Low-cycle fatigue behavior of powder metallurgy 6061 aluminum alloy reinforced with submicron-scale Al2O3 particles,
Materials Science and Engineering: A,
Volume 562,
2013,
Pages 109-117,
ISSN 0921-5093,
https://doi.org/10.1016/j.msea.2012.10.097.
(https://www.sciencedirect.com/science/article/pii/S0921509312015778)
Abstract: This paper presents the cyclic strain-controlled response of 6061 aluminum alloy reinforced with submicron-scale alumina particles, processed by powder metallurgy and consolidated by hot extrusion. Reinforcement volume fractions of 10% and 20% were investigated. Low-cycle fatigue tests were conducted under fully reversed total strain at a fixed strain rate using smooth specimens loaded along the extrusion axis. Microstructural examination revealed nonuniform spatial distribution of the reinforcing particles in both composites. At small applied strain amplitudes, as-extruded AA6061/Al2O3/10p and AA6061/Al2O3/20p composites displayed cyclic hardening under tension and softening under compression. The cyclic deformation stabilized rapidly in both composites and produced symmetric stress–strain hysteresis loops at higher strain amplitudes. The evolution of the Bauschinger effect at small strain amplitudes was rationalized based on constrained cyclic deformation imposed by the distribution of particle clusters. The stabilized cyclic stress vs. plastic strain curves for both composites showed power-law strain hardening behavior with a higher hardening rate exhibited by the higher reinforcement composite. The strain-life data were adequately modeled using the Coffin–Manson and Basquin relationships. No clear improvement was observed in the strain-controlled fatigue life data of the current composites when compared to a similar composite reinforced with an order of magnitude larger average particle-size.
Keywords: AA6061/Al2O3 particulate-reinforced composites; Low-cycle fatigue; Reinforcement size effect; Bauschinger effect; Clustering

S. Cai, M.R. Daymond, Y. Ren, D.M. Bailey, L.E. Kay,
Influence of short time anneal on recoverable strain of beta III titanium alloy,
Materials Science and Engineering: A,
Volume 562,
2013,
Pages 172-179,
ISSN 0921-5093,
https://doi.org/10.1016/j.msea.2012.11.005.
(https://www.sciencedirect.com/science/article/pii/S0921509312015535)
Abstract: Experiments have been carried out to study the effect of annealing parameters on the recoverable strain of the beta III titanium alloy. A heavily cold worked material was annealed at temperatures from 315 to 1080°C for different times. The super-elastic property of the annealed sample was studied by cyclic tensile load testing. Optimized super-elastic property was achieved after short time annealing at temperatures around 800°C. Increasing annealing temperature and time reduced the super-elastic strain and recoverable strain. It is believed that the large recoverable strain after the low temperature short time annealing benefits from the retained deformation texture and residual internal strain.
Keywords: Beta titanium; Recoverable strain; Super-elastic strain; Stress induced martensite transformation; Synchrotron X-ray

Wei Wei, Ren Yu Mao, Kun Xia Wei, Igor V. Alexandrov, Jing Hu,
Effect of equal channel angular pressing on microstructure and grain refining performance of Al–5%Ti master alloy,
Materials Science and Engineering: A,
Volume 564,
2013,
Pages 92-96,
ISSN 0921-5093,
https://doi.org/10.1016/j.msea.2012.11.082.
(https://www.sciencedirect.com/science/article/pii/S0921509312016346)
Abstract: The Al–5%Ti master alloy has been subjected to the equal channel angular pressing (ECAP) by route A at room temperature, and the grain refining performance of Al–5%Ti master alloy before and after ECAP with the use of an industrial purity Al has been evaluated. The effects of the ECAP on the size and the distribution of the TiAl3 particles, grain size, microhardness and electrical conductivity of pure Al ingots with and without adding the Al–5%Ti master alloy have been investigated. The large platelet-like TiAl3 particles were fragmented into the fine blocky TiAl3 particles from ∼270μm to ∼13μm uniformly distributed in the Al matrix after three ECAP passes. It has been revealed that microhardness of pure Al cast samples have been increased by adding the Al–5%Ti master alloy processed by ECAP; however, the electrical conductivity has deteriorated. The Al–5%Ti refiner processed by ECAP appeared to have an enhancing grain refining effect in comparison with that before ECAP. It has been proved that the grain size of α-Al could be well fitted by the length of TiAl3 particles and the growth restriction factor. The conclusion has been made that it is practical to enhance the grain refining effectiveness of the Al–5%Ti master alloy through the ECAP process by no more than three passes.
Keywords: Equal channel angular pressing; Al–Ti alloy; Master alloy; Grain refinement

Bin Sun, Shufeng Li, Hisashi Imai, Takanori Mimoto, Junko Umeda, Katsuyoshi Kondoh,
Fabrication of high-strength Ti materials by in-process solid solution strengthening of oxygen via P/M methods,
Materials Science and Engineering: A,
Volume 563,
2013,
Pages 95-100,
ISSN 0921-5093,
https://doi.org/10.1016/j.msea.2012.11.058.
(https://www.sciencedirect.com/science/article/pii/S0921509312016103)
Abstract: The applications of Ti and its alloys are limited to high-performance products because of the expensive material cost and poor plastic formability. In order to develop a cost-effective processing route for pure Ti and its alloys, pure Ti powder was used as raw material and consolidated by different powder metallurgy routes in this study. Warm compaction and cold compaction were employed to consolidate Ti powder and spark plasma sintering (SPS) was used as a reference method. The obtained compacts were hot extruded subsequently. The microstructures and mechanical properties of the hot-extruded pure Ti were evaluated. It was found that the samples prepared by warm compaction showed a higher ultimate tensile strength of 973.6MPa, a better elongation of 26% and a higher Vickers hardness of 389.8Hv compared with the other two methods. Effects of grain orientation, grain refinement and solid solution strengthening on mechanical properties were discussed. It was found that the main strengthening mechanism for the sample prepared by warm compaction was oxygen solid solution strengthening resulting from in-process in this study. The strengthening effect of oxygen solid solution was calculated as 769.8MPa/mass% [O].
Keywords: Powder metallurgy (P/M); Titanium; Spark plasma sintering (SPS); Solid solution strengthening

Marko Knezevic, Ricardo A. Lebensohn, Oana Cazacu, Benoit Revil-Baudard, Gwénaëlle Proust, Sven C. Vogel, Michael E. Nixon,
Modeling bending of α-titanium with embedded polycrystal plasticity in implicit finite elements,
Materials Science and Engineering: A,
Volume 564,
2013,
Pages 116-126,
ISSN 0921-5093,
https://doi.org/10.1016/j.msea.2012.11.037.
(https://www.sciencedirect.com/science/article/pii/S0921509312015894)
Abstract: An accurate description of the mechanical response of α-titanium requires consideration of mechanical anisotropy. In this work we adapt a polycrystal self-consistent model embedded in finite elements to simulate deformation of textured α-titanium under quasi-static conditions at room temperature. Monotonic tensile and compressive macroscopic stress–strain curves, electron backscattered diffraction and neutron diffraction data are used to calibrate and validate the model. We show that the model captures with great accuracy the anisotropic strain hardening and texture evolution in the material. Comparisons between predictions and experimental data allow us to elucidate the role that the different plastic deformation mechanisms play in determining microstructure and texture evolution. The polycrystal model, embedded in an implicit finite element code, is then used to simulate geometrical changes in bending experiments of α-titanium bars. These predictions, together with results of a macroscopic orthotropic elasto-plastic model that accounts for evolving anisotropy, are compared with the experiments. Both models accurately capture the experimentally observed upward shift of the neutral axis as well as the rigidity of the material response along hard-to-deform crystallographic <c> direction.
Keywords: Titanium alloys; Crystal plasticity; Texture; Twinning; Finite element method; EBSD

Teppei Suzuki, Yunping Li, Yuichiro Koizumi, Akihiko Chiba,
Quantitative evaluation in hot workability of SUS303 free-cutting steel,
Materials Science and Engineering: A,
Volume 563,
2013,
Pages 117-124,
ISSN 0921-5093,
https://doi.org/10.1016/j.msea.2012.11.041.
(https://www.sciencedirect.com/science/article/pii/S0921509312015936)
Abstract: The hot forging behavior of S-containing SUS303 free-cutting steel was investigated in detail by carrying out compression tests; the tests were carried out in the temperature range of 1073–1323K and strain rates ranging from 0.01 to 30s−1. Quantitative relationships among the Zener–Hollomon parameter Z, dynamic recrystallization (DRX) fraction and power dissipation efficiency were discussed for the first time. The processing map exhibited high reliability in predicting the stable condition of low strain rate and high temperature, while at high strain rate region the reliability is relatively low. At the optimum condition predicted by the processing map, refined and uniaxial microstructure could be obtained, and at the same time the cutting ability was also enhanced greatly due to the re-distribution of MnS precipitates into a more suitable condition for the cutting process.
Keywords: Free-cutting steel; Processing map; Correction; Dynamic recrystallization

Akio Yonezu, Michihiro Niwa, Jiping Ye, Xi Chen,
Contact fracture mechanism of electroplated Ni–P coating upon stainless steel substrate,
Materials Science and Engineering: A,
Volume 563,
2013,
Pages 184-192,
ISSN 0921-5093,
https://doi.org/10.1016/j.msea.2012.11.054.
(https://www.sciencedirect.com/science/article/pii/S0921509312016061)
Abstract: The contact fracture property and mechanism of electroplated Ni–P coating on stainless steel substrate were investigated using ball indentation testing, through a comprehensive experimental and numerical approach. First, the elastoplastic properties of both coating and substrate were evaluated using micro-indentation tests. Next, ball indentation test with large contact force was performed, such that the brittle coating on ductile substrate suffers from cracks, including ring crack (propagates circumferentially) and radial cracks (propagates radially), owing to the coating bending effect. The fracture nucleation process was investigated using the acoustic emission technique (AET). In addition, finite element method (FEM) with cohesive zone model (CZM) was carried out to compute stress field and simulate crack initiation around the impression during the test. By using the comprehensive experimental/computational framework, the nucleation process (mechanism) of such a complicate crack system was clarified. The present technique and fracture mechanism may be applicable to the analysis of structural integrity of other brittle coatings.
Keywords: Electroplated Ni–P coating; Contact fracture; Ball indentation

Qian-Gang Fu, Cai-Ge Gu, He-Jun Li, Yan-Hui Chu, Jin-Hua Lu, Lei-Lei Zhang,
Microstructure and mechanical properties of SiC nanowires reinforced hydroxyapatite coating on carbon/carbon composites,
Materials Science and Engineering: A,
Volume 563,
2013,
Pages 133-137,
ISSN 0921-5093,
https://doi.org/10.1016/j.msea.2012.11.053.
(https://www.sciencedirect.com/science/article/pii/S092150931201605X)
Abstract: In order to improve the cohesion strength of hydroxyapatite (HA) coating on carbon/carbon composites, SiC nanowires were introduced as reinforcement material in the coating. The results showed that the coating reinforced by SiC nanowires consisted of flake-like crystals with non-uniform grain size and plate-like crystals. The flake-like crystals were embedded in the plate-like crystals to form an interlocking structure. The thickness of the coating with SiC naowires was 80μm, thicker than 25μm without SiC nanowires. Moreover, in the inner layer of coating, HA crystals distributed uniformly in the SiC nanowires which formed a three-dimensional framework structure. Tensile bond test shows that the average tensile strength of the coatings can be increased from 3.96±0.34 to 8.05±0.41MPa after introducing SiC nanowires. The porous SiC nanowires could form pinning effect at the coating/matrix interface to improve the interface bond, and provide a three-dimensional framework structure in the deposition process to improve the cohesion of HA coating.
Keywords: Nanowires; Reinforcement; Hydroxyapatite; C/C composites; Electrochemical deposition

Sang-Gyu Park, Ki-Hyoung Lee, Min-Chul Kim, Bong-Sang Lee,
Effects of boundary characteristics on resistance to temper embrittlement and segregation behavior of Ni–Cr–Mo low alloy steel,
Materials Science and Engineering: A,
Volume 561,
2013,
Pages 277-284,
ISSN 0921-5093,
https://doi.org/10.1016/j.msea.2012.10.078.
(https://www.sciencedirect.com/science/article/pii/S0921509312015134)
Abstract: SA508 Gr.4N Ni–Cr–Mo low alloy steel has higher strength and fracture toughness than those of commercial SA508 Gr.3 low alloy steel, due to its tempered martensitic microstructure as well as the solid solution effect and its higher contents of Ni and Cr. Hence, several studies have been performed on SA508 Gr.4N for nuclear application. In this study, the effects of microstructure on temper embrittlement and segregation behaviors in Ni–Cr–Mo low alloy steel were evaluated from the viewpoint of grain boundary characteristics. To evaluate the microstructural effect while excluding chemistry effects, the same heat was used but different microstructure samples were prepared by changing the cooling rate after austenitization. The increased volume fraction of martensite reduces the resistance to temper embrittlement, showing an increased transition-temperature shift (TTS) and increased P segregation at prior austenite boundaries. The segregation occurred intensively at prior austenite grain boundaries in tempered martensite, while the segregation occurred simultaneously at both prior austenite boundaries and packet boundaries in tempered bainite. In the EBSD results, most of the packet boundaries in tempered martensite are special boundaries such as ∑3 coincident site lattice (CSL) boundaries. The differences in P segregation between tempered martensite and tempered bainite are mainly caused by different portions of low energy special boundaries among the sub-grain boundaries. The reduction of temper embrittlement resistance in tempered martensite could be explained by the increased fraction of low energy CSL boundaries, which leads to a concentrated segregation of P at prior austenite grain boundaries.
Keywords: Aging; Martensite; Bainite; Electron back scatter diffraction; Ni–Cr–Mo low alloy steel

Erell Bonnot, Anne-Laure Helbert, François Brisset, Thierry Baudin,
Microstructure and texture evolution during the ultra grain refinement of the Armco iron deformed by accumulative roll bonding (ARB),
Materials Science and Engineering: A,
Volume 561,
2013,
Pages 60-66,
ISSN 0921-5093,
https://doi.org/10.1016/j.msea.2012.11.017.
(https://www.sciencedirect.com/science/article/pii/S0921509312015651)
Abstract: The Armco iron is one of the purest commercial iron with very low levels of carbon, oxygen and nitrogen. In order to improve the mechanical properties, it is worth applying severe plastic deformation to obtain ultrafine-grained bulk materials, with grain size <1μm. In this study, samples of Armco iron were subjected to a technique of severe plastic deformation named Accumulative Roll Bonding. The important parameter of this process is the number of passes and the deduced von Mises equivalent strain. By means of the Electron BackScattered Diffraction and X-Ray diffraction, the evolution of microstructure and texture with the applied strain was studied. The microhardness was also measured as a function of the equivalent strain and reached 280 HV after 7 ARB cycles. The ARB technique applied to Armco iron resulted in a microstructure of ultrafine grains of about 580nm after 7 cycles, with a high angle grain boundary fraction of 60%. The texture is mainly composed of α and γ fibers with a reinforcement of both {001}〈110〉 and {111}〈110〉 components.
Keywords: EBSD; Ultrafine grained Armco iron; Accumulative roll-bonding; Crystallographic texture; Hardness

L. Zhang, J.Z. Lu, K.Y. Luo, A.X. Feng, F.Z. Dai, J.S. Zhong, M. Luo, Y.K. Zhang,
Residual stress, micro-hardness and tensile properties of ANSI 304 stainless steel thick sheet by fiber laser welding,
Materials Science and Engineering: A,
Volume 561,
2013,
Pages 136-144,
ISSN 0921-5093,
https://doi.org/10.1016/j.msea.2012.11.001.
(https://www.sciencedirect.com/science/article/pii/S0921509312015493)
Abstract: A fiber laser was chosen to weld the ANSI 304 stainless steel (ANSI 304 SS) sheets with a thickness of 5mm. The effects of laser power, defocusing distance and welding speed on the weld appearances were investigated by the orthogonal test and the analyses on the appearances and properties of laser welds. Residual stress, micro-hardness and tensile properties of ANSI 304 SS welds were measured, and the cross section and surface morphologies were characterized by optical microscope (OM) compared with the two conventional laser (CO2, Nd:YAG) welding methods. Results showed that ANSI 304 SS welds with good quality can be obtained if the appropriate fiber laser welding parameters were chosen. Tensile residual stresses of the fiber laser weld with the appropriate welding parameters were the lowest and micro-hardness and tensile properties were the highest among the three laser welding methods. In addition, the crystal solidification process induced by the fiber laser welding was schematically illustrated and systematically revealed.
Keywords: Hardness measurement; Light microscopy; Austenite; Welding; Recrystallization; Residual stresses

Jingwei Zhao, Zhengyi Jiang, Chong Soo Lee,
Effects of tungsten addition and heat treatment conditions on microstructure and mechanical properties of microalloyed forging steels,
Materials Science and Engineering: A,
Volume 562,
2013,
Pages 144-151,
ISSN 0921-5093,
https://doi.org/10.1016/j.msea.2012.11.006.
(https://www.sciencedirect.com/science/article/pii/S0921509312015547)
