Repository: HarryWang2222/Metal_GPT_prep

# Metal_GPT_prep
 codes for Metal GPT preparation

File: sci-hub-crawler-master/version2.2/data_2/mse11.txt (part 1 of 5)
S. Fintová, I. Kuběna, L. Trško, V. Horník, L. Kunz,
Fatigue behavior of AW7075 aluminum alloy in ultra-high cycle fatigue region,
Materials Science and Engineering: A,
Volume 774,
2020,
138922,
ISSN 0921-5093,
https://doi.org/10.1016/j.msea.2020.138922.
(https://www.sciencedirect.com/science/article/pii/S0921509320300149)
Abstract: Advanced electron microscopy methods were used with the aim to explain the differences in the response of strengthened AW 7075 – T6511 aluminum alloy to fatigue loading at 5 Hz and 20 kHz. The shift of the S–N curve to higher number of cycles to fracture for the specimens tested at high frequency was experimentally determined. This effect is not connected with a change of the fatigue crack initiation mechanism and site from the surface to material interior. The absence of slip markings and cracking of primary intermetallic particles on the surface of cycled specimens were characteristic features. A difference in the dislocation density and dislocation arrangement in the vicinity of the fatigue crack initiation sites was shown to be the only observable effect. However, consistent with the strengthened structure of the alloy, no specific dislocation structure due to the cyclic loading was observed, regardless of the loading frequency and stress amplitude.
Keywords: Fatigue; Ultra-high cycle fatigue; Fatigue crack initiation; Fatigue damage; AW7075

Jinlong Chen, Hengcheng Liao, Yuna Wu, Hualong Li,
Contributions to high temperature strengthening from three types of heat-resistant phases formed during solidification, solution treatment and ageing treatment of Al-Cu-Mn-Ni alloys respectively,
Materials Science and Engineering: A,
Volume 772,
2020,
138819,
ISSN 0921-5093,
https://doi.org/10.1016/j.msea.2019.138819.
(https://www.sciencedirect.com/science/article/pii/S0921509319316041)
Abstract: The high temperature strengths of Al-5Cu-1Mn–xNi alloys as-cast, in T4 temper and in T6 temper were obtained by tensile test at 300 °C. Microstructure evolution was examined by optical microscope, SEM-EDS and TEM-EDS/SAD. The contributions to high temperature strengthening from three types of heat-resistant phases formed during solidification, solution treatment and ageing treatment respectively are discussed in this study and carefully gazed. It is found that the heat-resistant phases formed during solution treatment and during ageing treatment have much greater contribution to high temperature strengthening than that formed during solidification. Not consistent with the traditional realizations, can the θ′′ phase formed during ageing treatment in Al-Cu-Mn-Ni alloy act as a heat-resistant strengthening phase at high temperature. Thus, a new point of view is strongly confirmed that: strengthening the matrix by small dispersoid particles formed during solution treatment and by fine precipitates formed during ageing treatment should gain much more attention.
Keywords: Al-Cu-Mn-Ni heat-resistant aluminum alloys; High temperature strength; Microstructure; Solidification; Solution treatment; Ageing treatment

Jujie Yan, Hui Song, Yangping Dong, Wai-Meng Quach, Ming Yan,
High strength (~2000 MPa) or highly ductile (~11%) additively manufactured H13 by tempering at different conditions,
Materials Science and Engineering: A,
Volume 773,
2020,
138845,
ISSN 0921-5093,
https://doi.org/10.1016/j.msea.2019.138845.
(https://www.sciencedirect.com/science/article/pii/S0921509319316284)
Abstract: H13 is a typical high-performance tool steel, and has a wide application in the mold making industry. To optimize mechanical properties of additively manufactured H13, a detailed investigation on tempering was conducted at 600 oC and 700 oC. Tensile testing, transmission electron microscopy (TEM) and atom probe tomography (APT) were utilized in the present study. It was found that the selective laser melted H13 showed unsatisfactory tensile properties in the as-printed condition, especially in terms of the elongation at fracture (~2.42%). After tempering at 600 oC, the tensile properties, including the ultra-high yield strength (1483 ± 48 MPa), ultimate strength (1938 ± 62 MPa) and ductility (~5.8%), were significantly improved, which was attributed to the strengthening effect mainly from the presence of a large number of fine V8C7 precipitates and the high density of dislocations. After tempering at 700 oC, the material showed a high ductility (~10.95%) and moderate tensile strength (1076 ± 21 MPa). The fracture mode was a mixed ductile-brittle fracture for the specimen after tempering at 600 oC, and became a ductile fracture for the specimen after tempering at 700 oC. It is clarified that a transition in the microstructure explains the difference in the mechanical behavior between the specimens tempered at 600 oC and 700 oC. The present study provides a basis for manipulating the SLM-fabricated H13 for applications requiring either high strength or high ductility.
Keywords: H13 steel; Selective laser melting; Tempering; Mechanical properties; Microstructure

Xiaoxia Wang, Pingli Mao, Ruifeng Wang, Zheng Liu, Zhi Wang, Feng Wang, Le Zhou, Ziqi Wei,
Role of {101‾2} twinning in the anisotropy and asymmetry of AZ31 magnesium alloy under high strain rate deformation,
Materials Science and Engineering: A,
Volume 772,
2020,
138814,
ISSN 0921-5093,
https://doi.org/10.1016/j.msea.2019.138814.
(https://www.sciencedirect.com/science/article/pii/S0921509319315990)
Abstract: In order to investigate the role of {101‾2} extension twinning in anisotropy and asymmetry of highly textured magnesium alloy under high strain rate deformation, tensile and compression deformation were conducted by Split Hopkinson Tension and Pressure Bar under the strain rate of 1800s−1. With the help of theoretical calculated Schmid Factors (SFs), the dynamic tensile and compression behavior and deformation mechanism of extruded AZ31 magnesium alloy along extrusion direction (ED) and transverse direction (TD) were analyzed in the present paper. The results demonstrated that extruded AZ31 magnesium alloy shows obvious anisotropic and asymmetric behaviors under high strain rate deformation and the anisotropic and asymmetric behaviors are arisen from the different role of {101‾2} extension twinning. The Schmid Factor calculation results of six extension twinning variants revealed that the six variants have the same opportunity to activate under tensile loading along TD, while for compression along ED, only two variants have the opportunity of operating due to the highest SF among the six variants. When high strain rate tensile loading was applied along ED and compression loading along TD, {101‾2} extension twinning is not favored.
Keywords: {101‾2}extension twinning; AZ31 magnesium alloy; Schmid factor; Anisotropy; Asymmetry

M.R. Akbarpour, H. Mousa Mirabad, S. Alipour, H.S. Kim,
Enhanced tensile properties and electrical conductivity of Cu-CNT nanocomposites processed via the combination of flake powder metallurgy and high pressure torsion methods,
Materials Science and Engineering: A,
Volume 773,
2020,
138888,
ISSN 0921-5093,
https://doi.org/10.1016/j.msea.2019.138888.
(https://www.sciencedirect.com/science/article/pii/S0921509319316685)
Abstract: Using flake powder metallurgy (FPM) technique, combined with high pressure torsion, super high strength-ductile Cu-CNT nanocomposite with high electrical conductivity is developed. The nanocomposite with 4 vol% CNT showed high tensile strength of ~474 MPa, high electrical conductivity of ~82.5% IACS as well as appreciable ductility of ~11%. According to microstructural studies, the excellent properties of the nanocomposite are attributed to the formation of trimodal grains, high density of twin and low angle grain boundaries, improvement in CNT and Cu interfacial bonding, and appropriate distribution and maintaining the microstructure of the nanotubes in the production process. The results of this work provide a new pathway to produce strong, conductive, and ductile metal matrix nanocomposites.
Keywords: Copper; Carbon nanotube; High pressure torsion (HPT); Strengthening; Nanocomposite; Flake powder metallurgy

Chao Li, Zhihao Zeng, Ying Li, Yang Cai, S.N. Luo,
Shock-induced twinning and texture in a mild carbon steel,
Materials Science and Engineering: A,
Volume 773,
2020,
138832,
ISSN 0921-5093,
https://doi.org/10.1016/j.msea.2019.138832.
(https://www.sciencedirect.com/science/article/pii/S0921509319316168)
Abstract: Deformation twinning is investigated in a polycrystalline mild steel under shock compression to about 12 GPa. The free surface velocity history is measured to calculate twinning stress. The postmortem sample is characterized with electron backscatter diffraction (EBSD). We provide a method to calculate the activated twinning systems in all twinned grains from EBSD data. Twinning is completely activated and suppressed for grain size above 36μm and below 4μm, respectively. For intermediate grain sizes (14–30μm), twinning tends to occur in the grain orientations near 〈101〉, consistent with the Schmid factor analysis. Almost all the twins nucleate on the twinning systems with the largest or second largest Schmid factors. The twinning stress is 1.16 GPa, and critical resolved shear stress for twinning is 0.47 GPa. Twinning in weakly textured sample can induce a strong 〈001〉 fiber texture, as a result of its following the Schmid’s law.
Keywords: Mild steel; Deformation twinning; Grain size; Grain orientation; Schmid’s law; Twinning-induced texture

Y. Rae, X. Guo, A. Benaarbia, N. Neate, W. Sun,
On the microstructural evolution in 12% Cr turbine steel during low cycle fatigue at elevated temperature,
Materials Science and Engineering: A,
Volume 773,
2020,
138864,
ISSN 0921-5093,
https://doi.org/10.1016/j.msea.2019.138864.
(https://www.sciencedirect.com/science/article/pii/S0921509319316442)
Abstract: In order to better understand the physical process of deformation and cyclic softening a 12% Cr martensitic stainless steel FV566 has been cyclically tested at high temperature in strain control. Increase in temperature was found to increase the cyclic life, softening rate and viscous stress magnitude. An increase in the dwell time led to the acceleration of the material degradation. The microstructure changes and dominating deformation mechanisms were investigated by means of scanning electron microscopy, electron backscatter diffraction and transmission electron microscopy. The results have revealed a gradual sub-grain coarsening, transformation of lath structure into fine equiaxed subgrains, and misorientation angle development in blocks and packets until material failure. The softening behaviour was attributed to the mutual annihilation of the dislocations and rearrangement of the residual dislocation in the low energy structures.
Keywords: Low cycle fatigue; Cyclic softening; Sub-grain coarsening; Annihilation of dislocations; Martensite reorientation

J.Z. Huo, M.Z. Wei, Y.J. Ma, Z.H. Cao, X.K. Meng,
The enhanced strength and electrical conductivity in Ag/Cu multilayers by annealing process,
Materials Science and Engineering: A,
Volume 772,
2020,
138818,
ISSN 0921-5093,
https://doi.org/10.1016/j.msea.2019.138818.
(https://www.sciencedirect.com/science/article/pii/S092150931931603X)
Abstract: In this work, the hardness, electrical resistivity and thermal stability of annealed Ag/Nb multilayers were investigated with individual layer thickness (h) ranging from 3 to 100 nm after annealing at 200–400 °C. For all scales multilayers, the hardness improves 6–16% whereas the electrical resistivity decreases 6–12% after annealing at 200 °C compared with those of as deposited state. At 300 °C, the enhancement shows layer thickness dependent due to the different interfacial structures. The hardness improves about 4–10% and the electrical resistivity decreases 11–28% for multilayers with h ≥ 10 nm. A good combination of high strength and high conductivity has been obtained in annealed Ag/Cu multilayer with h ≥ 10 nm when annealing temperature is not more than 300 °C. Both hardness and electrical conductivity are enhanced by annealing process. The improvement of electrical conductivity mainly comes from the reduction of grain boundaries due to the grain growth. The enhancement of hardness relates with the increment of twin boundaries, the compressive stress and the lack of dislocations after annealing process.
Keywords: Multilayer; Hardness; Electrical conductivity; Thermal stability

David C. Roache, Alex Jarama, Clifton H. Bumgardner, Frederick M. Heim, Jorie Walters, Javier Romero, Benjamin Maier, Xiaodong Li,
Unveiling damage mechanisms of chromium-coated zirconium-based fuel claddings by coupling digital image correlation and acoustic emission,
Materials Science and Engineering: A,
Volume 774,
2020,
138850,
ISSN 0921-5093,
https://doi.org/10.1016/j.msea.2019.138850.
(https://www.sciencedirect.com/science/article/pii/S0921509319316326)
Abstract: Coated nuclear fuel claddings offer a promising, near-term solution to address the demand for next-generation, accident-tolerant fuel systems. It is expected that they will possess superior mechanical properties and greater oxidation resistance compared to current cladding technology, allowing for improved performance during beyond design-basis accident conditions. Here, we present a methodology to determine the failure mechanisms of chromium-coated zirconium-alloy claddings under expected, critical loading conditions. Three-dimensional digital image correlation and acoustic emission techniques were used in situ to monitor spatial strain and crack development of the claddings under two key, de-coupled loading conditions: expanding plug and four-point bending. Critical strain levels, at which cracking initiated, were determined to be 0.4% εhoop and 0.4% εxx for expanding plug and four-point bending, respectively. A two-dimensional fracture model was also developed for the expanding plug loading condition based on inputs determined from mechanical testing. It was concluded that coating fracture of expanding plug specimens was axisymmetric across the specimen circumference and occurred rapidly through the thickness of the chromium coating. Subsequent high temperature steam oxidation experiments on tested (cracked) expanding plug specimens showed no signs of oxidation degradation to the underlying zirconium alloy, thereby showcasing the effectiveness of the chromium coating. This comprehensive, multi-scale study is intended to inform future testing of next-generation, coated claddings and identify the resulting failure mechanisms that arise in beyond design basis accident conditions.
Keywords: Electron microscopy; Finite element analysis; Fracture mechanics; Stress/strain measurements; Coatings

Dan Song, Guowei Wang, Zhikai Zhou, Edwin Eyram Klu, Bo Gao, Aibin Ma, Yuna Wu, Jiapeng Sun, Jinghua Jiang, Xiaolong Ma,
Developing a high-strength Al–11Si alloy with improved ductility by combining ECAP and cryorolling,
Materials Science and Engineering: A,
Volume 773,
2020,
138880,
ISSN 0921-5093,
https://doi.org/10.1016/j.msea.2019.138880.
(https://www.sciencedirect.com/science/article/pii/S0921509319316600)
Abstract: In this study, a high-strength Al–11Si alloy with an improved ductility was developed via a two-step processing route - equal-channel angular pressing (ECAP) and post-cryorolling. Specifically, the cast alloy was ECAP processed at 623 K for 16 passes, followed by multi-pass cryorolling with 50% thickness reduction. Herein, its mechanical properties was evaluated, and the underlying mechanisms for the improvement of both strength and ductility was investigated. Through systematic comparisons with other samples, including the cast, the cast-rolled, the ECAP-processed and the ECAP-annealed samples, we found the respective origin for the high strength and the improved ductility in the processed alloy. On the one hand, the high strength resulted from both grain boundary strengthening and dislocation strengthening caused by the thermo-mechanical processing. On the other hand, the improved ductility was primarily dictated by the uniform distribution of the very fine Si particles due to the attendant fragmentation of the Si phase during ECAP process. In addition, the results showed that the superior combination of strength and ductility could not be achieved by either processing step alone. This two-step processing route is also promising to benefit other Al–Si alloys for structural applications by optimizing their mechanical properties.
Keywords: Al alloy; Equal-channel angular pressing; Strength and ductility; Materials processing

H.G. Tehrani-Moghadam, H.R. Jafarian, A. Heidarzadeh, A.R. Eivani, H. Do, N. Park,
Achieving extraordinary strength and ductility in TRIP steels through stabilization of austenite up to 99.8 % by friction stir welding,
Materials Science and Engineering: A,
Volume 773,
2020,
138876,
ISSN 0921-5093,
https://doi.org/10.1016/j.msea.2019.138876.
(https://www.sciencedirect.com/science/article/pii/S0921509319316569)
Abstract: Friction stir welding caused formation of fine-equiaxed grains and stabilization of austenite phase up to 99.8% (promotion of TRIP effect) in the high-Ni TRIP steel. Ultimate tensile strength and elongation were increased from 980 MPa-61% to 1270 MPa-121%, which has been never reported before.
Keywords: FSW; TRIP steels; Microstructure; Mechanical properties

Kohei Osaki, Shoichi Kikuchi, Yoshikazu Nakai, Mie Ota Kawabata, Kei Ameyama,
The effects of thermo-mechanical processing on fatigue crack propagation in commercially pure titanium with a harmonic structure,
Materials Science and Engineering: A,
Volume 773,
2020,
138892,
ISSN 0921-5093,
https://doi.org/10.1016/j.msea.2019.138892.
(https://www.sciencedirect.com/science/article/pii/S0921509319316727)
Abstract: Commercially pure (CP) titanium having a bimodal harmonic structure, in which coarse grains are enveloped by a network consisting of fine grains, was obtained by consolidating mechanically milled powders to enhance both strength and ductility. We have examined the fatigue properties of materials having harmonic structures to achieve sufficient performance for practical applications in the engineering fields. In this study, thermo-mechanical processing (TMP) was performed for the CP titanium having a bimodal harmonic structure to improve its fatigue properties. Four-point bending fatigue tests and fatigue crack propagation tests were conducted under ambient conditions to investigate the fatigue crack initiation and propagation in CP titanium having a harmonic structure following TMP. Applying TMP to CP titanium having a harmonic structure increased its fatigue life due to greater resistance to the initiation of fatigue crack as a result of grain refinement. In contrast, CP titanium having a harmonic structure shows lower threshold stress intensity range, ΔKth, values following TMP as a result of reduced the degree of crack closure and lower effective threshold stress intensity range, ΔKeff,th, values due to grain refinement.
Keywords: Fatigue; Fracture mechanics; Titanium; Grain refinement; Thermo-mechanical processing

Linghui Song, Baolin Wu, Xinghao Du, Yinong Wang, Claude Esling, Marie-Jeanne Philippe,
Sequential activation of deformation modes in textured alloy AZ31B during tensile deformation,
Materials Science and Engineering: A,
Volume 778,
2020,
138921,
ISSN 0921-5093,
https://doi.org/10.1016/j.msea.2020.138921.
(https://www.sciencedirect.com/science/article/pii/S0921509320300137)
Abstract: Sequential activation of deformation modes in a fiber-textured magnesium alloy AZ31B during tensile deformation was investigated through in-situ observation of microstructure evolution under EBSD. The results showed that initiation of deformation modes is asynchronous, texture has little effect on the activation sequence. Basal <a> slip is the mode activated first, and then{10–12} extension twinning and {10–11} contraction twinning. It is concluded that prismatic <a> and pyramidal <c+a> slips could be activated subsequently with basal slip. Kernal average misorientation (KAM) varies within individual grains indicating the inhomogeneity of the deformation. Slips are activated early inside small grains at the grain boundaries. The activation of most twin variants is SF-related. The activation of some non–SF–related twin variants can be explained in terms of strain accommodation parameter.
Keywords: Magnesium alloy; Deformation mode; Slip; Twinning; Twin variant selection

Christian Ebner, Simon Pauly, Jürgen Eckert, Christian Rentenberger,
Effect of mechanically induced structural rejuvenation on the deformation behaviour of CuZr based bulk metallic glass,
Materials Science and Engineering: A,
Volume 773,
2020,
138848,
ISSN 0921-5093,
https://doi.org/10.1016/j.msea.2019.138848.
(https://www.sciencedirect.com/science/article/pii/S0921509319316296)
Abstract: Severe plastic deformation of bulk metallic glasses leads to rejuvenation of the amorphous structure. Here we present results demonstrating an improved plasticity for a Cu45Zr45Al5Ag5 bulk metallic glass alloy rejuvenated by severe plastic deformation via high-pressure torsion (HPT). Nanoindentation as well as atomic force microscopy measurements performed on the cross-section of HPT samples provide evidence for the enhancement in plasticity. A robust algorithm developed to reliably detect and quantify the discontinuities (pop-ins) in the nanoindentation load–displacement curves is applied to a large dataset. The results related to the rejuvenated structure demonstrate (i) a reduction of the number of detectable pop-ins as well as (ii) a reduction of their displacement offset. Furthermore, (iii) a pronounced increase in the total creep value is observed and correlates with a plasticity criterion as well as a reduced hardness and Young’s modulus that are heterogeneously distributed across the samples due to localized strain softening during HPT. Finally, (iv) atomic force microscopy topographies obtained from selected indents support the findings, showing less pronounced steps in the plastic pile-up. The experimental results indicate that rejuvenation by HPT processing leads to structural and dynamical heterogeneities, increased atomic mobility and an improved plastic deformation response.
Keywords: Rejuvenation; Metallic glasses; High-pressure torsion; Nanoindentation; Creep

Junchen Li, Yongxian Huang, Feifan Wang, Xiangchen Meng, Long Wan, Zhibo Dong,
Enhanced strength and ductility of friction-stir-processed Mg–6Zn alloys via Y and Zr co-alloying,
Materials Science and Engineering: A,
Volume 773,
2020,
138877,
ISSN 0921-5093,
https://doi.org/10.1016/j.msea.2019.138877.
(https://www.sciencedirect.com/science/article/pii/S0921509319316570)
Abstract: Friction stir processing (FSP) was utilized to fabricate high strength and ductility Mg–6Zn alloys via the co-alloying of 1.0 Y and 0.5 Zr elements. The effect of co-alloying on microstructure and mechanical properties of the as-casted and FSPed Mg alloys were evaluated. Grain refinement and second-phase increase via co-alloying were obtained. The increased second-phases contributed to dynamic recrystallization and weakened the basal texture through heterogeneous nucleation. The yield strength, ultimate tensile strength and elongation of the FSPed Mg–6Zn–1Y-0.5Zr alloys reached 170 MPa, 310 MPa and 27.7%, which enhanced by 27.8%, 10.7% and 48.9% than the FSPed Mg–6Zn alloys. Grain refinement, dispersion strengthening and the tailored texture are responsible for the enhancement of mechanical properties. The Mg–Zn series alloys with trace Y and Zr co-addition are confirmed to be promising for developing rare-earth containing Mg alloys with outstanding mechanical performance and acceptable cost.
Keywords: Magnesium alloys; Friction stir processing; Alloying; Rare earth; Recrystallization

Mohammad Khoshghadam-Pireyousefan, Roohollah Rahmanifard, Lubomir Orovcik, Peter Švec, Volker Klemm,
Application of a novel method for fabrication of graphene reinforced aluminum matrix nanocomposites: Synthesis, microstructure, and mechanical properties,
Materials Science and Engineering: A,
Volume 772,
2020,
138820,
ISSN 0921-5093,
https://doi.org/10.1016/j.msea.2019.138820.
(https://www.sciencedirect.com/science/article/pii/S0921509319316053)
Abstract: In this study, the graphene reinforced aluminium matrix nanocomposite is fabricated through the combination of high energy ball milling (HEBM) and molecular level mixing (MLM) processes followed by spark plasma sintering (SPS) method. FTIR, XRD and FESEM analyses revealed that Cu/RGO nanocomposite was well synthesized by the MLM method with a uniform distribution of Cu nanoparticles on RGO surface. XRD and Raman spectroscopy showed that no Al4C3 phase was formed during the manufacturing process, but Al2Cu fine particles precipitated during the SPS treatment which were smaller in size and more uniform in distribution when RGO was used as reinforcement according to TEM analysis. Grain refinement of the nanocomposites was also investigated in the presence of RGO by EBSD method. The results showed that with increasing RGO content from 0 to 1 wt %, the coarse grained microstructure changed to bimodal microstructure. In addition, the mean grain size decreased from 3.9 to 1.6 μm, and dislocation density increased significantly with the increased RGO content. The SPS process also resulted in a nearly fully dense nanocomposite with a relative density higher than 99%. The investigation of mechanical properties of the sintered nanocomposite indicated an improvement of 79, 49 and 44% of yield strength, ultimate strength, and Vickers hardness, respectively, for only 1 wt % graphene containing nanocomposite in comparison to the unreinforced Al–4Cu alloy.
Keywords: Aluminium matrix nanocomposites; Graphene; Molecular level mixing (MLM); Microstructure; Mechanical properties

Diogo Pedrino Braga, Danielle Cristina Camilo Magalhães, Andrea Madeira Kliauga, Carlos Alberto Della Rovere, Vitor Luiz Sordi,
Microstructure, mechanical behavior and stress corrosion cracking susceptibility in ultrafine-grained Al-Cu alloy,
Materials Science and Engineering: A,
Volume 773,
2020,
138865,
ISSN 0921-5093,
https://doi.org/10.1016/j.msea.2019.138865.
(https://www.sciencedirect.com/science/article/pii/S0921509319316454)
Abstract: Equal-channel angular pressing (ECAP) is capable of improving the mechanical properties of many aluminum alloys by means of intense grain refinement. Meanwhile, a general relationship between grain size and stress corrosion cracking (SCC) resistance is not yet established, since the introduction of microstructural heterogeneities affects, in many ways, the localized corrosion susceptibility. This work evaluates the simultaneous impact of ECAP processing on microstructure, mechanical strength and SCC resistance of an Al-4wt.%Cu alloy, in comparison with a commercially pure aluminum. Microstructure was observed by optical and electronic microscopy, while mechanical response was evaluated by hardness measurements and tensile tests. SCC resistance was evaluated by slow strain rate tests and by constant load tests performed in an aqueous solution with 3.5 wt.% NaCl. ECAP promoted grain refinement, breakdown/redistribution of coarse secondary phase particles and contributed to reduce the local chemical heterogeneity. Consequently, mechanical properties and SCC resistance were simultaneously improved.
Keywords: Aluminum alloys; Severe plastic deformation; Microstructure; Mechanical strength; Stress corrosion cracking

Xin Zhang, Chen Ma, Shufeng Li, Deng Pan, Feiyang Zheng,
Interface design of lead-free free-cutting titanium reinforced graphite brass composites and its effect on mechanical properties and cutting performance,
Materials Science and Engineering: A,
Volume 774,
2020,
138909,
ISSN 0921-5093,
https://doi.org/10.1016/j.msea.2020.138909.
(https://www.sciencedirect.com/science/article/pii/S0921509320300010)
Abstract: Graphite (Gr) is used as a substitute element for lead to avoid environmental pollution and human hazards due to its solid lubrication and chip breaking similar to lead in brass. However, the mechanical properties of brass would be reduced due to non-wetting and weak interfacial bonding between Gr and brass matrix. Based on the preparation of graphite brass composites by powder metallurgy (P/M), the strength of the matrix is expected to be enhanced by solution and precipitation strengthening of titanium (Ti), and the interface bonding between Gr and brass matrix is improved by interfacial reaction of Ti with Cu and Gr to form intermetallic compounds. The results show that the addition of Gr can significantly improve the cutting performance of brass, but it is at the expense of mechanical properties. With the introduction of Ti, the formation of submicron Cu2Ti4O particles and nano Ti clusters effectively improves the mechanical properties of brass matrix. Meanwhile, TiC reaction layer formed on the interface significantly strengthens the interfacial bonding between graphite and the matrix, which is the basis of ensuring the good cutting performance of brass. The original graphite/brass non-reactive interface is transformed into graphite/reaction layer/brass and brass/precipitates/brass dual-interface structure. This study lays a research foundation for the development of lead-free free-cutting brass composites.
Keywords: Lead-free brass; Interfacial structure; Graphite; Titanium; Mechanical properties; Cutting performance

G.H. Liu, T.R. Li, X.Q. Wang, R.Q. Guo, R.D.K. Misra, Z.D. Wang, G.D. Wang,
Effect of alloying additions on work hardening, dynamic recrystallization, and mechanical properties of Ti–44Al–5Nb–1Mo alloys during direct hot-pack rolling,
Materials Science and Engineering: A,
Volume 773,
2020,
138838,
ISSN 0921-5093,
https://doi.org/10.1016/j.msea.2019.138838.
(https://www.sciencedirect.com/science/article/pii/S0921509319316211)
Abstract: There is significant gap in the understanding of the effect of alloying elements, particularly V and B, on the dynamic recrystallization (DRX) behavior, and the corresponding microstructure evolution in Ti–44Al–5Nb–1Mo-(V, B) alloys during uniaxial hot compression. In this regard, we have studied here the relationship of work hardening rate (θ) and critical strain of dynamic recrystallization (εc) on strain, deformation parameters. The θ values showed typical dynamic recrystallization characteristics, and were sensitive to temperature and strain rate. Deformation mechanism involving twinning-dislocation interactions and phase transformation contributed to characteristics of θ. DRX occurred in Ti–44Al–5Nb–1Mo–2V-0.2B alloys even at higher rolling speed and at ambient temperatures over a wide range, which implied a wider processing window during the direct hot-pack rolling process. Crack-free sheets were directly obtained from the as-HIPed alloys at 1250 oC with rolling speeds of 0.3 m/s, and 10%–20% reduction per pass. Their microstructure, high-temperature tensile properties and fracture mechanisms are discussed. As rolling progressed, Ti–44Al–5Nb–1Mo alloy was characterized by residual lamellae with locally dissolved α2 laths, broadening γ laths, and fine sub-grains. Dislocation-induced DRX and phase transformation of α2/γ lamellae were the primary deformation modes. In contrast, on the addition of V and B, deformation twinning was activated. Multi-phase microstructure was characterized by equiaxed grains of ~ 5–20 μm. The as-rolled sheets of both the alloys exhibited superior performance at 800 oC. Ti–44Al–5Nb–1Mo alloy showed a higher ultimate tensile stress of ~689 MPa, while superior ductility of greater than 75% was obtained for Ti–44Al–5Nb–1Mo–2V-0.2B alloy. The microstructure with different degree of dynamic recrystallization contributed to various aspects of high-temperature tensile properties.
Keywords: TiAl; Microstructure; Dynamic recrystallization; Hot rolling

Prakash Kumar Sahu, Jayashree Das, Gaoqiang Chen, Qu Liu, Sukhomay Pal, Shenbo Zeng, Qingyu Shi,
Friction stir selective alloying of different Al% particulate reinforced to AZ31 Mg for enhanced mechanical and metallurgical properties,
Materials Science and Engineering: A,
Volume 774,
2020,
138889,
ISSN 0921-5093,
https://doi.org/10.1016/j.msea.2019.138889.
(https://www.sciencedirect.com/science/article/pii/S0921509319316697)
Abstract: An attempt was made to selectively alloying Mg base matrix with 3%, 6% and 9% volume of Al particulates respectively, using friction stir selective alloying (FSSA). The objective of this investigation is to enhancing the mechanical and metallurgical properties of AZ31 Mg using solid state alloying process. Tensile properties revealed an enhanced strength of 249.4 MPa at 6% Al alloying sample and which is 95% strength of base material. The fractography detects a ductile fracture consisting of dimples, cup and cone shape counterparts with the fracture initiation area and propagation direction. Hardness indentation depicts improved micro-hardness properties and 185% of base alloy in case of 6% alloying due to presence of favorable reinforcing intermetallic particles in the stir area. The hardness relatively varies corresponding to % of Al alloying element at the stir zone. The 6% alloying sample gives best mechanical properties compared to the 3% and 9% alloying. Line scan/mapping technique detects the uniform distribution of the alloying elements. The EDX analysis spot formation of different intermetallic phases, namely AlMg, Al12Mg17 and Mg2Al3. The XRD analysis also informs the intermetallic phase formation and well agrees with EDX analysis. Alloying at different Al% to the Mg base matrix helps in microstructural modification, including uniform dispersion of the alloying element, finer grain and minimum assembled particles at the stir zone leads to improved metallurgical and mechanical properties. The stirred zone consists of metal matrix solid solution of martensitic structure and relatively finer grain compared to base alloy.
Keywords: Friction stir processing; Selective alloying; Interlayer; Intermetallic compounds; Mechanical and metallurgical properties

Zhuo Cheng, Weiwei Zhu, Lu Yang, Cancan Zhao, Pengbo Wei, Fuzeng Ren,
Tuning the mechanical properties of Fex(CoMoNi)100-x high-entropy alloys via controlled formation of hard μ phase,
Materials Science and Engineering: A,
Volume 773,
2020,
138881,
ISSN 0921-5093,
https://doi.org/10.1016/j.msea.2019.138881.
(https://www.sciencedirect.com/science/article/pii/S0921509319316612)
Abstract: Single-phase face-centered cubic (fcc) high-entropy alloys (HEAs) exhibits outstanding ductility but low strength, which hinders their practical applications. To overcome this dilemma, we propose a strategy to achieve an excellent combination of high compressive strength and failure strain via controlled formation of hard intermetallic compound in HEAs. Specifically, we vary the Fe content in FeCoMoNi HEAs to control the relative content of μ phase embedded within the ductile fcc matrix and achieve a yield strength of 1877 MPa and an appreciable fracture strain of ~40% in Fe40Co20Mo20Ni20 HEA. The present work provides deep insight into the design of high-performance HEAs.
Keywords: High-entropy alloys; Intermetallic compound; Mechanical properties

Chuan Wu, Liang Huang, Chang Min Li,
Experimental investigation on dynamic phase transformation and texture evolution of Ti55531 high strength titanium alloy during hot compression in the α+β region,
Materials Science and Engineering: A,
Volume 773,
2020,
138851,
ISSN 0921-5093,
https://doi.org/10.1016/j.msea.2019.138851.
(https://www.sciencedirect.com/science/article/pii/S0921509319316338)
Abstract: This work aims to study the flow behavior, dynamic phase transformation (DPT) and texture evolution of Ti55531 (Ti–5Al–5Mo–5V–3Cr–1Zr) alloy in the α+β region. Hot compression tests are carried out at temperatures from 730 to 820 °C and strain rates from 0.001 to 10 s−1 on the Gleeble-3800D simulator. Scanning electron microscope (SEM) and electron backscatter diffraction (EBSD) techniques are used to analyze the morphology, volume fraction and texture evolution of each phase (primary αp and β phase). The measured stress is corrected for deformation heat, and an Arrhenius-type constitutive model is developed for the alloy in a whole strain range. The mechanisms of the DPT and texture evolution are explained by the grain boundary maps (GBMs), local orientation maps (LOMs), inverse pole figures (IPFs) and Schimid factor (SF). The softening fractions of deformation heat, DPT, and texture to the flow softening are determined according to the mixture law and Taylor theory. It is found that the maximum intensity of texture decreases with strain during initial stages, but it increases sharply with further straining. Orientation distribution function (ODF) shows that some texture components vanish and other new ones appear during deformation, but the texture intensity keeps unchangeable. The softening fraction due to the deformation is significant at strain rates higher than 1.0 s−1, it is in a range from 5.9% to 17.8%. The DPT plays a main role in the softening in strain rates lower than 0.1 s−1, its softening fraction is in a range from 14.7% to 20%.
Keywords: High strength titanium alloy; Flow behavior; Flow softening; Texture evolution; Dynamic phase transformation

A.M. Jamili, A. Zarei-Hanzaki, H.R. Abedi, M. Mosayebi, R. Kocich, L. Kunčická,
Development of fresh and fully recrystallized microstructures through friction stir processing of a rare earth bearing magnesium alloy,
Materials Science and Engineering: A,
Volume 775,
2020,
138837,
ISSN 0921-5093,
https://doi.org/10.1016/j.msea.2019.138837.
(https://www.sciencedirect.com/science/article/pii/S092150931931620X)
Abstract: In the present study the friction stir processing (FSP), as an effective thermomechanical processing routine, has been conducted under the different rotational speeds on a solution treated rare earth bearing magnesium alloy. The various processing conditions result in a wide range of Zener-Holloman parameters to elaborate the desired microstructure in respect of the grain size. The obtained results indicate that applying the process on the primary solution treated material leads to the development of fully recrystallized microstructures, where the capability of refinement is directly affected through controlling the strain rate and temperature. In this regard, the resulting microstructures have been classified into “fresh and recrystallized” and “recrystallized and deformed” regions. The grain orientation speared (GOS) maps have also been employed to separate the recrystallized grains and deformed ones. Interestingly, the “recrystallized and deformed” microstructure holds a specified recrystallization texture, and exhibits unexpected hardenability during subsequent room temperature deformation. This is supported by Schmid factor analysis and fractography examinations revealing activation of basal slip and twinning systems in “recrystallized and deformed” microstructure.
Keywords: Magnesium alloy; Friction stir processing; Recrystallization; Texture; Microstructure; Mechanical properties

Qi-Nan Han, Shao-Shi Rui, Wenhui Qiu, Yue Su, Xianfeng Ma, Zimu Su, Haitao Cui, Huiji Shi,
Effect of crystal orientation on the indentation behaviour of Ni-based single crystal superalloy,
Materials Science and Engineering: A,
Volume 773,
2020,
138893,
ISSN 0921-5093,
https://doi.org/10.1016/j.msea.2019.138893.
(https://www.sciencedirect.com/science/article/pii/S0921509319316739)
