Repository: HarryWang2222/Metal_GPT_prep

# Metal_GPT_prep
 codes for Metal GPT preparation

File: sci-hub-crawler-master/version2.2/data_2/mse116.txt (part 1 of 4)
K.S. Ghosh, N. Gao, M.J. Starink,
Characterisation of high pressure torsion processed 7150 Al–Zn–Mg–Cu alloy,
Materials Science and Engineering: A,
Volume 552,
2012,
Pages 164-171,
ISSN 0921-5093,
https://doi.org/10.1016/j.msea.2012.05.026.
(https://www.sciencedirect.com/science/article/pii/S0921509312007186)
Abstract: Solution treated 7150 Al–Zn–Mg–Cu alloy samples were subjected to high pressure torsion (HPT) at room temperature and artificial ageing. Microhardness of HPT processed samples increases with distance from the centre, saturating near the edge of the disk. The hardness obtained through HPT processing is higher compared to that obtained by conventional solution treatment and artificially ageing of this high strength aluminium alloy. Differential scanning calorimetry (DSC) and transmission electron microscopy (TEM) revealed the sequence of solid state reactions occurring in the Al–Zn–Mg–Cu system, and the presence of β′ (Al3Zr), η′ (MgZn2) and η (MgZn2) phases, respectively. TEM of HPT processed samples revealed that the grains near the edge of the disk are finer compared to that near the centre of the disk. Electrochemical polarisation studies of the HPT processed 7150 alloy indicated open circuit potential (OCP) and corrosion potential (Ecorr) values are more negative (i.e. anodic), and corrosion current density (icorr) values are about one order higher than the values of artificially aged tempers.
Keywords: 7150 Al–Zn–Mg–Cu alloy; High pressure torsion (HPT); Hardness measurement; Electron microscopy; Differential scanning calorimetry and electrochemical behaviour

Y.F. Shen, X.X. Li, X. Sun, Y.D. Wang, L. Zuo,
Twinning and martensite in a 304 austenitic stainless steel,
Materials Science and Engineering: A,
Volume 552,
2012,
Pages 514-522,
ISSN 0921-5093,
https://doi.org/10.1016/j.msea.2012.05.080.
(https://www.sciencedirect.com/science/article/pii/S0921509312007861)
Abstract: The microstructure characteristics and deformation behavior of 304L stainless steel during tensile deformation at two different strain rates have been investigated by means of interrupted tensile tests, electron-backscatter-diffraction (EBSD) and transmission electron microscopy (TEM) techniques. The volume fractions of transformed martensite and deformation twins at different stages of the deformation process were measured using X-ray diffraction method and TEM observations. It is found that the volume fraction of martensite monotonically increases with increasing strain but decreases with increasing strain rate. On the other hand, the volume fraction of twins increases with increasing strain for strain level less than 57%. Beyond that, the volume fraction of twins decreases with increasing strain. Careful TEM observations show that stacking faults (SFs) and twins preferentially occur before the nucleation of martensite. Meanwhile, both ɛ-martensite and α′-martensite are observed in the deformation microstructures, indicating the co-existence of stress-induced-transformation and strain-induced-transformation. We also discussed the effects of twinning and martensite transformation on work-hardening as well as the relationship between stacking faults, twinning and martensite transformation.
Keywords: Martensite; Stacking faults; Twinning; Transformation; Deformation mechanisms

Ying Wang, Ke Zhang, Zhenghong Guo, Nailu Chen, Yonghua Rong,
A new effect of retained austenite on ductility enhancement in high strength bainitic steel,
Materials Science and Engineering: A,
Volume 552,
2012,
Pages 288-294,
ISSN 0921-5093,
https://doi.org/10.1016/j.msea.2012.05.042.
(https://www.sciencedirect.com/science/article/pii/S0921509312007344)
Abstract: A designed high strength bainitic steel with considerable amount of retained austenite is presented in order to study the effect of retained austenite on the ductility enhancement in bainitic steels. Transformation induced plasticity (TRIP) effect is verified by both X-ray diffraction (XRD) measurement of retained austenite fraction in various deformation stages and transmission electron microscopy observation of the deformed twin-type martensite. Results from XRD line profile analysis reveal that the average dislocation density in bainite during the deformation is lower than that before deformation, and such a phenomenon can be explained by a new effect, dislocations absorption by retained austenite (DARA) effect, based on our previous investigation of martensitic steels. DARA effect availably enhances the compatibility of deformation ability of bainite with retained austenite. In view of microstructure similarity of bainitic steels with martensitic steels, the conditions of DARA effect are proposed. The effects of retained austenite on the ductility enhancement in bainitic steels are clarified.
Keywords: Bainitic steel; Dislocation density; Ductility enhancement; Retained austenite; DARA effect

D.H. Liu, H.P. Yu, C.F. Li,
Comparative study of the microstructure of 5052 aluminum alloy sheets under quasi-static and high-velocity tension,
Materials Science and Engineering: A,
Volume 551,
2012,
Pages 280-287,
ISSN 0921-5093,
https://doi.org/10.1016/j.msea.2012.05.018.
(https://www.sciencedirect.com/science/article/pii/S0921509312007101)
Abstract: In order to reveal the high-velocity deformation mechanisms of 5052 aluminum alloy sheets, this work compares the dynamic plastic deformation behavior and the microstructure evolutions with those of the quasi-static case by scanning electron microscopy (SEM) observations, electron back scattering diffraction (EBSD) analysis, and transmission electron microscopy (TEM) studies. Results show that the dynamic process exhibits a very different macro fracture shape and a much similar micro deformation pattern as compared with the quasi-static case, and under both conditions, the dislocation-slip mechanism works during deformation. For the shock effect of high-velocity deformation, much denser dislocations are generated and the tendency of cross-slip of dislocations increases. The dislocation bands are more narrow and denser than those shown in the quasi-static case, and a much more uniform dislocation configuration is also exhibited after dynamic loadings. In addition, under dynamic conditions, the existing of pre-strain will introduce an accommodated effect on the dynamically induced dislocations, a slight reduction of density combining with a higher movement tendency. The characteristics of multi-slips and homogenization effect of dislocations under dynamic conditions will result in much higher plasticity and strength of materials over the quasi-static ones.
Keywords: Aluminum alloy; High-velocity deformation; Microstructure; Dislocations

Dhafer Abdul-Ameer Shnawah, Suhana Binti Mohd Said, Mohd Faizul Mohd Sabri, Irfan Anjum Badruddin, Fa Xing Che,
Microstructure, mechanical, and thermal properties of the Sn–1Ag–0.5Cu solder alloy bearing Fe for electronics applications,
Materials Science and Engineering: A,
Volume 551,
2012,
Pages 160-168,
ISSN 0921-5093,
https://doi.org/10.1016/j.msea.2012.04.115.
(https://www.sciencedirect.com/science/article/pii/S0921509312006892)
Abstract: This work investigates the effect of Fe addition on the microstructural, mechanical, and thermal properties of the Sn–1Ag–0.5Cu (SAC105) solder alloy. The addition of Fe leads to the formation of large circular FeSn2 intermetallic compound (IMC) particles, which produce a weak interface with the β-Sn matrix. The addition of Fe also leads to the inclusion of Fe in the Ag3Sn and Cu6Sn5 IMC particles. Moreover, Fe-bearing solders have been shown to form large primary β-Sn grains. The weak interface between the large FeSn2 IMC particles and the β-Sn matrix together with the presence of the large primary β-Sn grains results in a significant reduction on the elastic modulus and yield strength of the Fe-bearing solders. Moreover, the improved plasticity of the large primary β-Sn grains causes the Fe-bearing solders to exhibit large total elongation. The addition of Fe also significantly reduces the effect of aging. After aging at 100°C and 180°C, it has been observed that the Fe-bearing solders significantly suppress the coarsening of the Ag3Sn IMC particles; consequently, they exhibit stable mechanical properties. This effect can be attributed to the inclusion of Fe in the Ag3Sn IMC particles. In addition, fracture surface analysis indicates that the addition of Fe to the SAC105 solder alloy does not affect the mode of fracture, and all tested solders exhibited large ductile-dimples on the fracture surface. Moreover, the addition of Fe did not produce any significant effect on the melting behavior. As a result, the use conditions of the Fe-bearing solders are consistent with the conditions for conventional Sn–Ag–Cu solder alloys.
Keywords: Sn–1Ag–0.5Cu alloy; Fe addition; Mechanical properties; Microstructure properties; Thermal properties

Jitang Fan, Tao Fu,
Toughened austenitic stainless steel by surface severe plastic deformation,
Materials Science and Engineering: A,
Volume 552,
2012,
Pages 359-363,
ISSN 0921-5093,
https://doi.org/10.1016/j.msea.2012.05.052.
(https://www.sciencedirect.com/science/article/pii/S0921509312007587)
Abstract: Deformation-induced nanocrystallization and martensite transformation were induced in the single surface of coarse-grained austenitic stainless steel sheet by severe plastic deformation, which formed the gradient, multiscale grain sizes distribution and composite microstructures of austenite and martensite. Resultant mechanical properties were optimized with improved yield strength of 1000MPa (from the 300MPa), large elongation to failure of 50% and good strain hardenability. Finally, observations on the deformation and fracture behavior clarify the inherent toughness mechanism.
Keywords: Steels; Mechanical properties; Nanocrystalline microstructure; Martensitic phase transformation; Toughness mechanism

J.Q. Qi, H.W. Wang, C.M. Zou, Z.J. Wei,
Influence of matrix characteristics on tensile properties of in situ synthesized TiC/TA15 composite,
Materials Science and Engineering: A,
Volume 553,
2012,
Pages 59-66,
ISSN 0921-5093,
https://doi.org/10.1016/j.msea.2012.05.092.
(https://www.sciencedirect.com/science/article/pii/S0921509312007988)
Abstract: In the present paper, in situ synthesized 10vol.% TiC/TA15 composite has been fabricated by induction melting and common casting utilizing the reaction between titanium and C powder. Three types of heat treatment processes were performed on the as-cast composite and, accordingly, fine fully lamellar, bi-modal and near-equiaxed microstructures were obtained. The tensile properties were tested at room temperature, 600°C and 650°C. The results show that heat treatment can evidently enhance UTS below 600°C. The increased UTS is accompanied by the rapid decrease in tensile elongation at room temperature. As tensile temperature increases to 650°C, the discrepancy in UTSs of the composite with different matrix microstructures becomes small. The composite with fine fully lamellar microstructure exhibits a good combination of relatively high UTS and high tensile elongation in comparison with that with bi-modal and near-equiaxed microstructures. Below 650°C, the damage of the composite before and after heat treatment is mainly initiated by the fracture of TiC particles followed by the ductile failure of the matrix.
Keywords: Titanium matrix composites; Microstructure; Tensile properties; TiC; Heat treatment

K.P. Rao, Y.V.R.K. Prasad, K. Suresh, N. Hort, K.U. Kainer,
Hot deformation behavior of Mg–2Sn–2Ca alloy in as-cast condition and after homogenization,
Materials Science and Engineering: A,
Volume 552,
2012,
Pages 444-450,
ISSN 0921-5093,
https://doi.org/10.1016/j.msea.2012.05.068.
(https://www.sciencedirect.com/science/article/pii/S0921509312007745)
Abstract: The hot deformation behavior of Mg–2Sn–2Ca (TX22) alloy has been characterized in the temperature range 300–500°C and strain rate range 0.0003–10s−1 using isothermal constant true strain rate tests. A processing map has been developed on the basis of flow stress data obtained as a function of temperature and strain rate, which revealed two windows or domains for hot working the alloy: (1) 300–370°C/0.0003–0.001s−1 and (2) 400–500°C/0.005–1s−1. Microstructural observations indicated that dynamic recrystallization occurs in both these windows with a finer resulting grain size in the first window. Apparent activation energy values of 183 and 178kJ/mole have been estimated in these windows, respectively and these are much higher than that for self-diffusion in Mg suggesting that considerable back stress is being generated due to the intermetallic particles (CaMgSn) present in the matrix. The mechanisms involving basal+prismatic slip and recovery by climb in the first domain and that of second order pyramidal slip and softening by cross-slip in the second domain are suggested to be occurring in these two domains. The processing map obtained on homogenized alloy is identical to that of the as-cast alloy suggesting that there is no benefit of homogenization treatment as regards hot workability and this is attributed to the thermal stability of the as-cast microstructure.
Keywords: Magnesium alloy; Hot deformation; Dynamic recrystallization; Plastic behavior; Processing maps

I. Shuro, H.H. Kuo, T. Sasaki, K. Hono, Y. Todaka, M. Umemoto,
G-phase precipitation in austenitic stainless steel deformed by high pressure torsion,
Materials Science and Engineering: A,
Volume 552,
2012,
Pages 194-198,
ISSN 0921-5093,
https://doi.org/10.1016/j.msea.2012.05.030.
(https://www.sciencedirect.com/science/article/pii/S0921509312007228)
Abstract: G phase an intermetallic silicide has been observed in martensite of precipitation hardened stainless steels and in the ferrite of dual (austenite and ferrite) phase stainless steels. In both cases, before G-phase precipitates, the matrix composition changes due to spinodal decomposition and solute partitioning between ferrite and austenite. Thus in the present study, single bcc phase and high Ni content stainless steel, was selected to study G-phase precipitation expecting elimination of the interference from spinodal decomposition and solute partitioning. Fe–18Cr–8Ni (SUS304) austenitic stainless steel samples were deformed at room temperature by high pressure torsion to obtain 100% volume fraction of deformation induced martensite (α′). HPT deformation was chosen due to its ability to induce high strength by grain refinement and also attain 100% α′ at room temperature. After annealing at 400°C for 500h, G-phase precipitation was observed in the fully martensitic matrix without spinodal decomposition. Crystallographic analysis of annealed samples using high resolution transmission electron microscopy (HRTEM) and energy dispersive spectroscopy (EDS) detected a Mn–Ni–Si rich G-phase with fcc crystal structure with lattice parameter of 1.16nm. The value of lattice parameter corresponds well with previously reported values. Chemical analysis by atom probe tomography (APT) showed G-phase of composition Mn21Ni50Si24Fe4Cr. Tensile tests showed that G-phase precipitation leads to the embrittlement in the ferrite phase. G-phase precipitation in a single bcc phase specimen without prior spinodal decomposition and embrittlement solely due to G-phase is reported for the first time.
Keywords: Austenitic steels; Spinodal decomposition; G-phase precipitation; Embritlement

Guoqing Chen, Yufei Zu, Junting Luo, Xuesong Fu, Wenlong Zhou,
Microstructure and superplastic behavior of TiO2-doped Al2O3–ZrO2 (3Y) composite ceramics,
Materials Science and Engineering: A,
Volume 554,
2012,
Pages 6-11,
ISSN 0921-5093,
https://doi.org/10.1016/j.msea.2012.05.079.
(https://www.sciencedirect.com/science/article/pii/S092150931200785X)
Abstract: Compression deformation behavior and mechanism of as-sintered Al2O3–ZrO2 (3Y) composite ceramics doped with four different amounts of TiO2 (0, 1, 4, and 8wt.%, designated as 0T, 1T, 4T, and 8T) were systematically investigated in this work. It was found out that the strain rate significantly increased by doping TiO2 addition. The stress-jump deformation data showed that the strain rate of 8T was about two orders of magnitude higher than that of the undoped ceramic under the same flow stress. Then, the microstructures were examined. After deformation, texture was developed but its intensity decreases with increasing TiO2 concentration. Moreover, liquid phases (about 50–100nm) were observed along the edge facets and at the junction pockets in deformed 4T and 8T specimens. Based on the microstructural features and deformation behavior, it is suggested that for 0T and 1T, the deformation mechanism was texture-controlled grain boundary sliding accompanied by diffusion; for 4T and 8T, it was grain boundary sliding accompanied by the liquid phases.
Keywords: Al2O3–ZrO2 (3Y) ceramic; Superplastic compression; TiO2 dopants; Microstructure development; Deformation mechanism

Seung Youb Han, Seok Su Sohn, Sang Yong Shin, Jin-ho Bae, Hyoung Seop Kim, Sunghak Lee,
Effects of microstructure and yield ratio on strain hardening and Bauschinger effect in two API X80 linepipe steels,
Materials Science and Engineering: A,
Volume 551,
2012,
Pages 192-199,
ISSN 0921-5093,
https://doi.org/10.1016/j.msea.2012.05.007.
(https://www.sciencedirect.com/science/article/pii/S0921509312006934)
Abstract: In the present study, effects of microstructure and yield ratio on strain hardening and Bauschinger effect were investigated in two API X80 steel sheets fabricated by controlling the start cooling temperature. The steel whose start cooling temperature was lower had the higher fractions of granular bainite (GB) and martensite–austenite (MA) constituent and the lower fraction of acicular ferrite (AF), and showed the higher yield ratio. According to the results of the strain-reversal test composed of compressive and tensile tests at various compressive pre-strains, the reduction in yield strength of the steel having higher fractions of GB and MA was generally higher than that of the steel having lower fractions. This result could be explained by difference in density of mobile dislocations and by competing mechanisms between Bauschinger effect and strain hardening, which were susceptible to the minute change in pre-strain during the piping process. When the pre-strain was low, e.g., lower than 4%, the steels having low yield ratio and small Bauschinger effect were desirable to minimize the reduction in yield strength.
Keywords: API X80 linepipe steel; Microstructure; Bauschinger effect; Strain hardening

J.Y. Zhang, Y. Liu, J. Chen, Y. Chen, G. Liu, X. Zhang, J. Sun,
Mechanical properties of crystalline Cu/Zr and crystal–amorphous Cu/Cu–Zr multilayers,
Materials Science and Engineering: A,
Volume 552,
2012,
Pages 392-398,
ISSN 0921-5093,
https://doi.org/10.1016/j.msea.2012.05.056.
(https://www.sciencedirect.com/science/article/pii/S0921509312007629)
Abstract: We compare the indentation hardness of crystal/crystal (C/C) Cu/Zr multilayers and the crystal/amorphous (C/A) Cu/Cu–Zr multilayers with equal individual layer thicknesses spanning from 1 to 200nm. Both systems show similar layer thickness dependent evolution of hardness. At smaller layer thickness the C/C multilayers show softening, while no softening is observed in the C/A multilayers. The layer thickness dependent hardness is quantitatively estimated by using dislocation models. The significance of crystalline (Zr) layer and amorphous (Cu–Zr) layer on plastic deformation mechanisms is discussed.
Keywords: Crystalline/crystalline multilayers; Crystalline/amorphous multilayers; Interface; Hardness

R. Arabi Jeshvaghani, H.R. Shahverdi, S.M.M. Hadavi,
Investigation of the age hardening and operative deformation mechanism of 7075 aluminum alloy under creep forming,
Materials Science and Engineering: A,
Volume 552,
2012,
Pages 172-178,
ISSN 0921-5093,
https://doi.org/10.1016/j.msea.2012.05.027.
(https://www.sciencedirect.com/science/article/pii/S0921509312007198)
Abstract: Creep forming is a process where plastic deformation is applied at the material's ageing temperature. In order to study the effect of microstructure changes on the hardening and creep deformation behavior of 7075 aluminum alloys, creep forming experiments have been performed at temperatures of 150°C and 190°C for 6–72h. Results indicated that with increasing of forming time and temperature the size of globular shaped phase (known as GP zones) increased and transformed into η′ precipitates. Meanwhile, the η-MgZn2 phase with almost the same size formed along the grain boundaries with quite narrow precipitate free zones. Further increasing of forming time, led to a decrease in the number of η′ precipitates and an increase in precipitate spacing, where the large equilibrium η phase formed and the precipitate free zones became wider. Moreover and creep curves can be divided into two stages. During the first stage, higher creep rate occurred, which increased with temperature but decreased with forming time. While during the second stage, the creep rate reached its lowest value and kept constant. The variations of hardness and creep strain have been discussed in detail by taking account of the evolution of precipitate microstructure.
Keywords: Sheet forming; Hardness measurement; Aluminum alloy; Age hardening

Soheil Solhjoo,
Determination of flow stress under hot deformation conditions,
Materials Science and Engineering: A,
Volume 552,
2012,
Pages 566-568,
ISSN 0921-5093,
https://doi.org/10.1016/j.msea.2012.05.057.
(https://www.sciencedirect.com/science/article/pii/S0921509312007630)
Abstract: In order to predict the flow stress curves up to peak under the hot working conditions two crucially modified models are presented. The modification is done by considering the effects of both temperature and strain rate. Besides, the ability of prediction at very low strains is added to them. Furthermore a new mathematical model has been developed to estimate the stress–strain curves beyond the peak via a secant hyperbolic function. The predicted results are found to be in accord with empirical values.
Keywords: Constitutive modeling; Hot deformation; Stress and strain

Fatemeh Heydari, Amir Maghsoudipour, Zohreh Hamnabard, Sajad Farhangdoust,
Mechanical properties and microstructure characterization of zirconia nanoparticles glass composites for SOFC sealant,
Materials Science and Engineering: A,
Volume 552,
2012,
Pages 119-124,
ISSN 0921-5093,
https://doi.org/10.1016/j.msea.2012.05.019.
(https://www.sciencedirect.com/science/article/pii/S0921509312007113)
Abstract: In the present work, barium calcium aluminosilicate glass matrix was reinforced by 10, 15, and 20vol% nanoparticles of total stabilized zirconia (TSZ). X-ray diffraction and scanning electron microscopy were used to evaluate the microstructure features of the final composites. Mechanical properties of the heat-treated specimens at the SOFC application temperature (800°C) were determined at ambient temperature for different times (1, 10, 30, 50h). The obtained results show that mechanical properties were somehow improved in the presence of zirconia nanoparticles.
Keywords: SOFC; Composite; Zirconia; Nanoparticles; Mechanical properties

R. Pourmodheji, M. Mashayekhi,
Improvement of the extended finite element method for ductile crack growth,
Materials Science and Engineering: A,
Volume 551,
2012,
Pages 255-271,
ISSN 0921-5093,
https://doi.org/10.1016/j.msea.2012.05.014.
(https://www.sciencedirect.com/science/article/pii/S092150931200706X)
Abstract: The continuum damage mechanics (CDM) model is added to the extended finite element method (XFEM) to provide a model of ductile crack growth. In this model, the criterion for crack growth in the evaluation of ductile materials is the critical damage parameter obtained from continuum damage mechanics. Numerical implementation of the CDM–XFEM model was used to simulate crack growth modeling in comparison with experimental results, and the results are presented in this paper. The CDM–XFEM model was experimentally validated by the ductile damage evolution measured in A533B1 steel through three-point bending and compact tension tests. The identification of damage parameters was performed under various conditions. The critical load at crack growth initiation, the ductile behavior of cracks and the fracture toughness, JIc, were also predicted with the CDM–XFEM model simulations. The results confirm the potential of the CDM–XFEM model for predicting crack growth in ductile materials. Using the proposed model, crack propagation has been simulated within two examples; center inclined crack and single edged notched beam for A533B1 steel.
Keywords: Continuum damage mechanics; Extended finite element method; Ductile crack growth

Lorenzo Peroni, Martina Scapin, Massimiliano Avalle, Jörg Weise, Dirk Lehmhus,
Dynamic mechanical behavior of syntactic iron foams with glass microspheres,
Materials Science and Engineering: A,
Volume 552,
2012,
Pages 364-375,
ISSN 0921-5093,
https://doi.org/10.1016/j.msea.2012.05.053.
(https://www.sciencedirect.com/science/article/pii/S0921509312007599)
Abstract: In this work, the mechanical behavior of syntactic foams made of hollow glass microspheres mixed in an iron matrix was investigated. This type of material is interesting since, when compared to other types of metal foams, it offers greatly increased quasi-static compressive strength, though at lower maximum porosity and thus higher density. Moreover it maintains the advantages and useful properties of metal foams such as thermal and environmental resistance. In particular, the strain-rate sensitivity response was studied. The experimental characterization was performed by means of compression tests at three strain-rate levels: at the highest strain-rate level a SHPB was used. Type and content of glass microspheres were also studied. The experimental results showed that the compression behavior of syntactic foams, similarly to the other types of foams, is strongly affected by all the examined factors. For what concerns the strain-rate, it was found to increase material characteristics in almost all cases. The influence of the matrix behavior on the composite was identified as the determining parameter in this respect. In order to evaluate the results obtained with the described tests campaign, the experimental data were further elaborated by means of an empirical analytical strain-rate sensitive model. The dependency of the material response on model parameters was widely discussed.
Keywords: Lightweight material; Syntactic foam; Micro hollow glass sphere; Strain-rate sensitivity; Johnson-Cook model

Tong Gao, Dakui Li, Zuoshan Wei, Xiangfa Liu,
Evolution, microhardness of ZrAlSi intermetallic and its impact on the elevated-temperature properties in Al–Si alloys,
Materials Science and Engineering: A,
Volume 552,
2012,
Pages 523-529,
ISSN 0921-5093,
https://doi.org/10.1016/j.msea.2012.05.081.
(https://www.sciencedirect.com/science/article/pii/S0921509312007873)
Abstract: The influence of Si addition on the microstructures and properties of ZrAlSi intermetallics in Al–xSi–2Zr alloys was investigated. With Si addition increasing from 3wt.% to 60%, ZrAlSi evolves from Zr(Al1−mSim)3 (0.10≤m≤0.21) to Zr(AlnSi1−n)2 (0.05≤n≤0.15), the content of Si in ZrAlSi and microhardness of the intermetallics increase synchronously. Besides, all the ZrAlSi intermetallics exhibit flake-like morphology. The effect of Zr addition and precipitation of ZrAlSi intermetallics on the elevated-temperature properties of an Al–Si piston alloy was investigated, and the tensile strength is increased by 3.8% with 0.11% Zr and decreased by 5.0% with 0.46% Zr addition, while the elongation and yield strength are increased by 13.0% and 6.9% with 0.11% Zr and decreased by 9.6% and 7.3% with 0.46% Zr addition, respectively.
Keywords: ZrAlSi intermetallics; Si content; Microhardness; Elevated-temperature properties

R. Jing, S.X. Liang, C.Y. Liu, M.Z. Ma, X.Y. Zhang, R.P. Liu,
Structure and mechanical properties of Ti–6Al–4V alloy after zirconium addition,
Materials Science and Engineering: A,
Volume 552,
2012,
Pages 295-300,
ISSN 0921-5093,
https://doi.org/10.1016/j.msea.2012.05.043.
(https://www.sciencedirect.com/science/article/pii/S0921509312007356)
Abstract: In this paper, zirconium (Zr) is selected as a partial substitutable element for titanium (Ti) in Ti–6Al–4V (TC4) alloy to fabricate series of TiZrAlV quaternary alloys. Mechanical testing, microhardness testing, metallographic analysis, X-ray diffraction, and fracture analysis are performed to evaluate the microstructure and mechanical properties of the alloys. The tensile strength and microhardness are found to increase with increased Zr content, whereas the elongation ratio decreases with gradually increased Zr content. The morphology of α phase suffers a series of changes with the increase of Zr content. The β phase contents of the alloys studied also gradually increase with the increase of Zr content. Ti–20Zr–6Al–4V alloy, which has outstanding mechanical properties (σb=1.317MPa and δ=8%), is found to be the best composition. Hence, a series of new quaternary alloys has potential uses in the nuclear and aerospace industries as structural materials.
Keywords: TiZrAlV alloys; Solid solution strengthening; Microstructure; Mechanical properties

Sumin Jin, Michael J. Burek, Robert D. Evans, Zeinab Jahed, Michael C. Leung, Neal D. Evans, Ting Y. Tsui,
Fabrication, microstructure, and mechanical properties of high strength cobalt sub-micron structures,
Materials Science and Engineering: A,
Volume 552,
2012,
Pages 104-111,
ISSN 0921-5093,
https://doi.org/10.1016/j.msea.2012.05.015.
(https://www.sciencedirect.com/science/article/pii/S0921509312007071)
Abstract: The mechanical properties exhibited by sub-micron scale columnar structures of cobalt, fabricated by electron beam lithography and electroplating techniques, were investigated through uniaxial compression. Transmission electron microscopy analyses show these specimens possess a microstructure with sub-micron grains which are elongated and aligned near to the pillar loading axis. In addition, small nanocrystalline cobalt crystals are also present within the columnar structure. These specimens display exceptional mechanical strength comparable with both bulk polycrystalline and nanocrystalline cobalt deposited by electroplating. Size-dependent softening with shrinking sample dimensions is also observed in this work. Additionally, the strength of these sub-micron structures appears to be strain rate sensitive and comparable with bulk nanocrystalline cobalt specimens.
Keywords: Cobalt; Nanocrystalline; Polycrystalline; Compression; Plasticity; Size effect

Ali Dehghan-Manshadi, Rian J. Dippenaar,
Strain-induced phase transformation during thermo-mechanical processing of titanium alloys,
Materials Science and Engineering: A,
Volume 552,
2012,
Pages 451-456,
ISSN 0921-5093,
https://doi.org/10.1016/j.msea.2012.05.069.
(https://www.sciencedirect.com/science/article/pii/S0921509312007757)
Abstract: Strain-induced phase transformation studies have been conducted in a Ti–6Al–2Sn–4Zr–6Mo alloy. This alloy was subjected to β sub-transus deformation upon slow cooling from the β-phase field and the effect of strain on the extent and morphology of the phase transformation during hot-deformation was determined. In addition, the transformation kinetics and the morphology of the newly formed α-phase were studied following deformation under different cooling conditions. By applying strain, the rate of the β-to-α phase transformation increased significantly during deformation as well as during slow cooling following deformation. This increase in the kinetics of the β-to-α transformation can be ascribed to strain-induced phase transformation. Also, the extent of deformation of the β-phase had a marked effect on the resulting morphology and size of the newly formed α-phase. Transformation of un-deformed β-phase rendered α-phase of acicular morphology only. However, following deformation of the β-phase, acicular as well as globular α-phase morphologies have been observed upon cooling.
Keywords: Thermo-mechanical processing; Strain-induced phase transformation; Titanium alloys; Grain refinement

Roslinda Idris, Yunan Prawoto,
Influence of ferrite fraction within martensite matrix on fatigue crack propagation: An experimental verification with dual phase steel,
Materials Science and Engineering: A,
Volume 552,
2012,
Pages 547-554,
ISSN 0921-5093,
https://doi.org/10.1016/j.msea.2012.05.085.
(https://www.sciencedirect.com/science/article/pii/S0921509312007915)
Abstract: The influence of a ferrite areal fraction within a martensite matrix on fatigue crack propagation is studied experimentally. The variation of the areal fraction is achieved by means of intercritical thermal treatment, which specifically aims at optimizing the resistance to fatigue loading. Within the intercritical annealing temperature range, the areal fraction of ferrite increases with decreasing soaking temperature. Furthermore, the experiment also reveals that the highest fatigue strength was achieved when the ferrite areal fraction was approximately 65%, which in this particular test, corresponds to 748°C. It is concluded that appropriate thermal treatment can contribute to a significant improvement of fatigue properties and strength, which was also verified by computational modeling.
Keywords: Finite element method; Ferrous alloy; Martensite; steel; Fracture; Fatigue

Hongyan Wu, Shengcai Zhang, Mingxia Gao, Dan Zhu, Yi Pan, Yongfeng Liu, Hongge Pan, Filipe J. Oliveira, Joaquim M. Vieira,
Microstructure and mechanical properties of multi-carbides/(Al, Si) composites derived from porous B4C preforms by reactive melt infiltration,
Materials Science and Engineering: A,
Volume 551,
2012,
Pages 200-208,
ISSN 0921-5093,
https://doi.org/10.1016/j.msea.2012.05.008.
(https://www.sciencedirect.com/science/article/pii/S0921509312006946)
Abstract: Multi-carbides/(Al, Si) composites were prepared by a spontaneous reactive melt infiltration technique. B4C and B4C with extra carbon (B4C/C) preforms were infiltrated with Al–Si alloys with Si contents ranging from 36 to 80wt.%. The infiltration was conducted at temperatures 200°C above the liquidus of the Al–Si alloys. Influence of the composition of the Al–Si alloys on the structure and the correlation of the structure and the mechanical properties of the composites have been studied. The alloys show good infiltration ability to the B4C and B4C/C preforms. The Al–Si alloys reacted with B4C, forming new carbides. Composites composed of carbides of SiC, B4C, AlB12C2, Al3B48C2 and residual Si and Al are obtained. The typical upper values of Vickers hardness and flexure strength are 17±3GPa and 328±8MPa, respectively, which are provided by the infiltration couple of B4C/Al–55wt.% Si. The fracture mechanism of the composites has also been discussed.
Keywords: Composites; Bonding; Electron microscopy; X-ray diffraction; Mechanical characterization

Z. Li, T.S. Wang, X.J. Zhang, F.C. Zhang,
Annealing softening behaviour of cold-rolled low-carbon steel with a dual-phase structure and the resulting tensile properties,
Materials Science and Engineering: A,
Volume 552,
2012,
Pages 204-210,
ISSN 0921-5093,
https://doi.org/10.1016/j.msea.2012.05.032.
(https://www.sciencedirect.com/science/article/pii/S0921509312007241)
Abstract: The softening behaviour of cold-rolled dual-phase low-carbon steel during annealing and the resulting microstructure and tensile properties were investigated. Ferrite–martensite dual-phase structures were produced by intercritical heat treatments (IHT): (A) intercritical quenching at 760°C after quenching at 1000°C; (B) furnace cooling from 1000 to 760°C and immediate quenching. The results show that an excellent strength–ductility balance is achieved by the cold rolling and appropriate annealing of these two IHT samples. Completely recrystallized ultrafine-grained ferrite with a bimodal distribution and dispersively nanoscale carbide particles are obtained. The annealing softening activation energy of cold-rolled sample (A) is far less than that of cold-rolled sample (B). In addition, the effect of IHT on the softening behaviour, resulting microstructure and tensile properties was discussed.
Keywords: Mechanical characterization; Steel; Bulk deformation; Grain refinement

C.M. Cepeda-Jiménez, O.A. Ruano, M. Carsí, F. Carreño,
Study of hot deformation of an Al–Cu–Mg alloy using processing maps and microstructural characterization,
Materials Science and Engineering: A,
Volume 552,
2012,
Pages 530-539,
ISSN 0921-5093,
https://doi.org/10.1016/j.msea.2012.05.082.
(https://www.sciencedirect.com/science/article/pii/S0921509312007885)
Abstract: The forming behaviour of an Al–Cu–Mg alloy (Al 2024-T351) has been studied by processing maps and microstructural characterization. Torsion tests were conducted in the range 278–467°C, between 2.1 and 25.6s−1. Stress–strain curves obtained from the experiment data were fitted using the Garofalo equation to obtain the constitutive parameters, obtaining a stress exponent of 6.1 and an activation energy of 180kJ/mol. Electron backscatter diffraction (EBSD) was employed to characterize the microtexture and microstructure, before and after torsion testing, to evaluate the microstructural changes and instability phenomena. A peak ductility of the Al 2024 alloy was found at about 400°C at all strain rates considered. According to the processing maps and microstructure observation, the optimum hot deformation condition for the Al 2024 alloy is in the range 360–410°C and 2.1–4.5s−1. Under these favourable conditions a uniform and fine grain size is obtained by extended dynamic recovery (DRV), which leads to the formation of subgrain boundaries that progressively transform at large strains into new high angle grain boundaries.
Keywords: Electron backscatter diffraction-EBSD; Mechanical characterization; Aluminium alloys; Hot deformation; Recrystallization; Processing maps

Wei Li, Tatsuo Sakai, Masami Wakita, Singo Mimura,
Effect of surface finishing and loading condition on competing failure mode of clean spring steel in very high cycle fatigue regime,
Materials Science and Engineering: A,
Volume 552,
2012,
Pages 301-309,
ISSN 0921-5093,
https://doi.org/10.1016/j.msea.2012.05.044.
(https://www.sciencedirect.com/science/article/pii/S0921509312007368)
