Repository: HarryWang2222/Metal_GPT_prep

# Metal_GPT_prep
 codes for Metal GPT preparation

File: sci-hub-crawler-master/version2.2/data_2/mse117.txt (part 1 of 4)
Jingxi Zhu, Gordon R. Holcomb, Paul D. Jablonski, Adam Wise, Jia Li, David E. Laughlin, Seetharaman Sridhar,
Subsurface characterization of an oxidation-induced phase transformation and twinning in nickel-based superalloy exposed to oxy-combustion environments,
Materials Science and Engineering: A,
Volume 550,
2012,
Pages 243-253,
ISSN 0921-5093,
https://doi.org/10.1016/j.msea.2012.04.066.
(https://www.sciencedirect.com/science/article/pii/S0921509312006132)
Abstract: In the integration of oxy-fuel combustion to turbine power generation system, turbine alloys are exposed to high temperature and an atmosphere comprised of steam, CO2 and O2. While surface and internal oxidation of the alloy takes place, the microstructure in the subsurface region also changes due to oxidation. In this study, bare metal coupons of Ni-base superalloys were exposed in oxy-fuel combustion environment for up to 1000h and the oxidation-related microstructures were examined. Phase transformation occurred in the subsurface region in Ni-based superalloy and led to twinning. The transformation product phases were analyzed through thermodynamic equilibrium calculations and various electron microscopy techniques, including scanning electron microscopy (SEM), orientation imaging microscopy (OIM) and transmission electron microscopy (TEM). The mechanism by which the phase transformation and the formation of the microstructure occurred was also discussed. The possible effects of the product phases on the performance of the alloy in service were discussed.
Keywords: Oxy-fuel combustion; High temperature oxidation; Phase transformation; Superalloy

Kartik Prasad, Vikas Kumar,
A novel test method to study the simultaneous creep–fatigue interaction,
Materials Science and Engineering: A,
Volume 551,
2012,
Pages 293-295,
ISSN 0921-5093,
https://doi.org/10.1016/j.msea.2012.04.090.
(https://www.sciencedirect.com/science/article/pii/S0921509312006375)
Abstract: In this report, an overall view of the development of a test method for studying creep–fatigue interaction has been presented. Unlike the conventional test methods, this test method provides an unique approach to study the true simultaneous creep–fatigue interaction. This test method has been successfully employed to study the creep–fatigue interaction of a near α Timetal 834 titanium alloy.
Keywords: Titanium alloys; Fatigue; Electron microscopy

Yuanhua Cai, Yujing Lang, Lingyong Cao, Jishan Zhang,
Enhanced grain refinement in AA7050 Al alloy by deformation-induced precipitation,
Materials Science and Engineering: A,
Volume 549,
2012,
Pages 100-104,
ISSN 0921-5093,
https://doi.org/10.1016/j.msea.2012.04.011.
(https://www.sciencedirect.com/science/article/pii/S0921509312005321)
Abstract: In this study, an improved double-step thermomechanical treatment was proposed for producing fine grain structure of high-strength Al–Zn–Mg–Cu series alloy based on deformation-induced precipitation. The new method composed of a low temperature pre-deformation and a traditional hot rolling. Effects of this proposed treatment on microstructure and properties of the alloy were studied using optical microscopy, transmission electron microscopy, X-ray diffraction, and tensile tests. The microstructural analysis results show that the pre-deformation can accelerate both formation and spheroidization of the fine precipitates. Those deformation-induced precipitates could exert more drag force on migrations of the grain boundaries. So, recovery and coarseness of those deformed grains can be suppressed during subsequent heating and hot rolling, contributing to the final fine-grain structure of the AA7050 alloy. The properties test results reveal that the alloy processed by the double-step thermomechanical treatment displays superior strength and elongation than the conventional hot-rolled alloy because of the fine grain.
Keywords: Al Alloys; Grain refinement; Double-step thermomechanical treatment; Mechanical properties

Reza Nasiri Dehsorkhi, Fathallah Qods, Mohammad Tajally,
Application of continual annealing and roll bonding (CAR) process for manufacturing Al–Zn multilayered composites,
Materials Science and Engineering: A,
Volume 549,
2012,
Pages 206-212,
ISSN 0921-5093,
https://doi.org/10.1016/j.msea.2012.04.035.
(https://www.sciencedirect.com/science/article/pii/S0921509312005564)
Abstract: In this study, an aluminium–zinc composite was produced for the first time by using a continual annealing and roll-bonding (CAR) process. A composite with homogeneous distribution of fragmented zinc layers in aluminium matrix was produced after ten CAR cycles. The results demonstrate that tensile strength of the final composites increases up to 410MPa, which is about 4 times higher than those of initial aluminium and zinc sheets. However, elongation of the composite reduced down to 4% after ten CAR cycles. The fracture surfaces of the tensile samples were observed by scanning electron microscope (SEM) to evaluate the failure mode. Observations reveal that the failure mode in CAR-processed composites is a typical ductile fracture which shows deep dimples in samples with few CAR cycles, while the failure mode was shear ductile fracture with shallow and elongated dimples in samples with ten CAR cycles.
Keywords: Al–Zn; Multilayered composites; Continual annealing and roll-bonding (CAR)

Zhibin Li, Zhijun Zheng, Jilin Yu, Liqun Tang,
Effect of temperature on the indentation behavior of closed-cell aluminum foam,
Materials Science and Engineering: A,
Volume 550,
2012,
Pages 222-226,
ISSN 0921-5093,
https://doi.org/10.1016/j.msea.2012.04.062.
(https://www.sciencedirect.com/science/article/pii/S0921509312006090)
Abstract: Deep indentation response of closed-cell aluminum foam under different temperatures was experimentally investigated by using flat-ended and hemispherical-ended punches and compared with that under uniaxial compression. Cross-sectional views show that the deformation is roughly confined to the material directly underneath the indenter though has slight lateral spread. The plastic collapse strength, tear energy and energy absorption are found to be temperature dependent. An empirical formula incorporating indentation depth effect and test temperature effect is presented for the tear energy.
Keywords: Aluminum foam; Indentation; High-temperature deformation; Mechanical properties; Tear energy

Miroslav Cavojsky, Martin Balog, Jiri Dvorak, Emilia Illekova, Peter Svec, Peter Krizik, Dusan Janickovic, Frantisek Simancik,
Microstructure and properties of extruded rapidly solidified AlCr4.7Fe1.1Si0.3 (at.%) alloys,
Materials Science and Engineering: A,
Volume 549,
2012,
Pages 233-241,
ISSN 0921-5093,
https://doi.org/10.1016/j.msea.2012.04.051.
(https://www.sciencedirect.com/science/article/pii/S0921509312005849)
Abstract: The rapidly solidified AlCr4.7Fe1.1Si0.3 (at.%) alloy produced at large scale by direct extrusion of gas atomised powders was investigated. Hot-extrusion yielded sound compacts and did not create any major structural changes compared to the as-atomised state. Microstructural characterisation of the as-extruded material revealed submicron scale α-Al grains with an embedded Al7Cr crystalline phase and traces of a nano-scale quasicrystalline Al84.6Cr15.4 phase. The long-term thermal stability up to 300°C of compacts was proven. The thermal stability of compacts was accompanied by high mechanical properties, especially high strength and Young's modulus, and creep performance up to 300°C. The same material was prepared by laboratory scale extrusion of cryo-chopped melt-spun ribbons as a reference material. No major differences in the structure or properties of the industrially prepared material were observed compared to the reference material.
Keywords: Aluminium; Mechanical properties; Melt-spinning; Powder metallurgy; Rapid solidification; Thermal stability

Jeffrey W. Sowards, Chris N. McCowan, Elizabeth S. Drexler,
Interpretation and significance of reverse chevron-shaped markings on fracture surfaces of API X100 pipeline steels,
Materials Science and Engineering: A,
Volume 551,
2012,
Pages 140-148,
ISSN 0921-5093,
https://doi.org/10.1016/j.msea.2012.04.108.
(https://www.sciencedirect.com/science/article/pii/S0921509312006818)
Abstract: Fracture surfaces of X100 pipeline steels were examined with optical and electron microscopy after crack tip opening angle fracture testing. Some fracture surfaces exhibited chevron-shaped fracture patterns that are markedly different from classic chevron fracture. The chevron-shaped markings on the X100 fracture surfaces point in the direction of crack growth, rather than towards the location of fracture initiation, as observed in classic cases of chevron fracture. Existing models, predicting formation of chevron fracture patterns, do not explain the fracture behavior observed for X100 steel. A mechanism is proposed where reverse chevron-shaped patterns are developed due to the shape of the crack front itself. The chevron shape forms as a result of crack tunneling, and the overall pattern is developed on the fracture surface due to intermittent crack growth, resulting in alternating regions (bands) of fast fracture and slower, more ductile fracture. The contrast between these bands of alternating fracture defines the chevron. Care should be taken during interpretation of intermittent chevron markings on fractures of ductile materials, as they may point away from rather than towards the origin of fracture.
Keywords: Banding; Chevron; CTOA; Dynamic loading; Fracture; Pipeline steel; Pop-in; Quasistatic loading; X100

Y.H. Yao, J.F. Wei, Z.P. Wang,
Effect of long-term thermal aging on the mechanical properties of casting duplex stainless steels,
Materials Science and Engineering: A,
Volume 551,
2012,
Pages 116-121,
ISSN 0921-5093,
https://doi.org/10.1016/j.msea.2012.04.105.
(https://www.sciencedirect.com/science/article/pii/S0921509312006776)
Abstract: Casting duplex stainless steels (CDSSs) used for pressurized water reactor (PWR) pipes are susceptible to thermal aging brittleness during long-term service at its working temperature from 288°C to 327°C. In order to investigate its thermal aging behavior, Z3CN20-09M CDSSs have been thermally aged at 400°C up to 15,000h. The micro-hardness of austenite and ferrite phases, conventional tensile properties, impact properties and SPT properties at different aging duration have been measured. The results show that the micro-hardness in ferrite gradually increases with increase of long thermal aging time, while the effect of the long aging time on the micro-hardness in austenite is negligible. The tensile strength and yield strength progressively and slightly increase with the long aging time, respectively. The impact property test confirms that there is the same change tendency as the percentage of elongation which decreases with the long aging time. The changes of SPT ultimate strength, SPT yield strength and SPT specific fracture energy by aging individually show that there is an almost same tendency as the tensile strength, the yield strength and the percentage of elongation with the thermal aging time. All above the mechanical properties changes of Z3CN20-09M CDSSs are associated with the changes of the dislocation configurations in austenite, the precipitation of G-phase on the dislocation line and in ferrite phase, the spinodal decomposition and the coarsening of the spinodally decomposed structure in ferrite after different thermal aging time.
Keywords: Casting duplex stainless steels (CDSSs); Tensile property; SPT (small punch test) property; Impact property; Thermal aging; Spinodal decomposition

D. Pérez Escobar, K. Verbeken, L. Duprez, M. Verhaege,
Evaluation of hydrogen trapping in high strength steels by thermal desorption spectroscopy,
Materials Science and Engineering: A,
Volume 551,
2012,
Pages 50-58,
ISSN 0921-5093,
https://doi.org/10.1016/j.msea.2012.04.078.
(https://www.sciencedirect.com/science/article/pii/S0921509312006259)
Abstract: High strength steels are materials of considerable interest and are increasingly used but appear to be more prone to hydrogen embrittlement (HE). In this work, four high strength steels and a pure iron, as a reference material, were studied by thermal desorption spectroscopy (TDS) in order to evaluate hydrogen trapping in these materials and to correlate it to the observed response of these materials to the previously evaluated effect of hydrogen on their mechanical properties. It was found that the materials which display a rather fast and significant ductility loss during hydrogen charged tensile testing contained a higher amount of diffusible hydrogen after charging. The activation energies for the peaks present in the TDS spectra were calculated for all materials and indicated that the activation energies for all low temperature peaks are pretty similar.
Keywords: Austenite; Bainite; Martensite; Steel; Hydrogen embrittlement

E.D. Merson, M.M. Krishtal, D.L. Merson, A.A. Eremichev, A. Vinogradov,
Effect of strain rate on acoustic emission during hydrogen assisted cracking in high carbon steel,
Materials Science and Engineering: A,
Volume 550,
2012,
Pages 408-417,
ISSN 0921-5093,
https://doi.org/10.1016/j.msea.2012.04.094.
(https://www.sciencedirect.com/science/article/pii/S0921509312006417)
Abstract: Hydrogen charging of a high carbon spring steel exerts a profound effect on the ductility and damage accumulation during three-point-bending testing. Since the acoustic emission (AE) technique reflects perhaps in the best way microfracturing dynamics, it is found particularly useful for real-time capturing of hydrogen assisted cracking and overall in situ tracing of damage evolution during deformation. In the present work the propensity for hydrogen assisted cracking, its mechanisms and strain rate dependence are investigated using integral characterization of AE paired with microstructure investigations. Analysis of experimental data suggests that two competitive mechanisms operate during three-point bending deformation of the high carbon steel: (i) highly localized plastic deformation and (ii) brittle intercrystalline and transcrystalline cracking promoted by hydrogen influence. The synergistic interplay between these two mechanisms is discussed.
Keywords: Hydrogen assisted cracking; Acoustic emission; Strain rate; High carbon steel

Alan J. Ardell, Yong Ma,
Coarsening of Ni–Ge solid-solution precipitates in “inverse” Ni3Ge alloys,
Materials Science and Engineering: A,
Volume 550,
2012,
Pages 66-75,
ISSN 0921-5093,
https://doi.org/10.1016/j.msea.2012.04.023.
(https://www.sciencedirect.com/science/article/pii/S0921509312005448)
Abstract: The morphological evolution and coarsening kinetics of Ni–Ge solid solution precipitates from supersaturated solutions of hypostoichiometric Ni3Ge were investigated in alloys containing from 22.48 to 23.50at.% Ge at 600, 650 and 700°C. The particles evolve from spheres to cuboids, though the flat portions of the interfaces are small. At larger sizes the precipitates coalesce into discus shapes, and are sometimes boomerang-shaped in cross section after intersection. The rate constant for coarsening increases strongly with equilibrium volume fraction, much more so than predicted by current theories; this is very different from the coarsening behavior of Ni3Ge precipitates in normal Ni–Ge alloys and of Ni–Al precipitates in inverse Ni3Al alloys. The activation energy for coarsening, 275.86±24.17kJ/mol, is somewhat larger than the result from conventional diffusion experiments, though within the limits of experimental error. Quantitative agreement between theory and experiment, estimated using available data on tracer diffusion coefficients in Ni3Ge, is fair, the calculated rate constants exceeding measured ones by a factor of about 15. The particle size distributions are not in very good agreement with the predictions of any theory. These results are discussed in the context of recent theories and observations.
Keywords: Coarsening kinetics; Particle size distributions; Inverse Ni–Ge alloys

Junying Min, Jianping Lin, Yong’an Min, Fangfang Li,
On the ferrite and bainite transformation in isothermally deformed 22MnB5 steels,
Materials Science and Engineering: A,
Volume 550,
2012,
Pages 375-387,
ISSN 0921-5093,
https://doi.org/10.1016/j.msea.2012.04.091.
(https://www.sciencedirect.com/science/article/pii/S0921509312006387)
Abstract: The effect of austenite deformation on ferrite transformation and bainite transformation is reviewed in this paper. In the ferrite zone on continuous cooling transformation (CCT) diagram of 22MnB5 steel, isothermal tensile tests were carried out in various deformation conditions on Gleeble 3800 thermo-mechanical machine, and microstructures were observed. The influence of hot deformation on the driving force of ferrite transformation was theoretically analyzed based on the 22MnB5 steel. The effects of deformation temperature, strain amount, strain rate and cooling rate on the ferrite transformation of the 22MnB5 steel were also investigated. The ferrite transformation of the 22MnB5 is induced by isothermal deformation and the incubation period is significantly shortened. Below the start temperature of bainite transformation (Bs), isothermal tensile tests and microstructure observation were performed. The effects of deformation temperature and strain amount on the bainite transformation of the 22MnB5 steel were investigated. The isothermal deformation below Bs promotes the bainite transformation obviously, while the hot deformation above the Bs promoting the bainite transformation is not observed in the investigated testing conditions.
Keywords: Boron steel; 22MnB5; Hot stamping; Austenite deformation; Ferrite transformation; Bainite transformation; Martensite transformation

Martin Brunner, Matthias Bensch, Rainer Völkl, Ernst Affeldt, Uwe Glatzel,
Thickness influence on creep properties for Ni-based superalloy M247LC SX,
Materials Science and Engineering: A,
Volume 550,
2012,
Pages 254-262,
ISSN 0921-5093,
https://doi.org/10.1016/j.msea.2012.04.067.
(https://www.sciencedirect.com/science/article/pii/S0921509312006144)
Abstract: The influence of specimen thickness on creep behavior of coated and uncoated specimens was investigated. Creep experiments were carried out on the single crystal Ni-base superalloy M247LC SX at 980°C and 1100°C. Tests were performed at different stress levels for 0.3mm and 1.0mm flat specimens in vacuum and ambient air. A decrease in creep strength with decreasing thickness was observed. Aluminized specimens showed less scatter in creep behavior in terms of both, rupture times and minimum creep rates. If only the initial two-phase area is considered (without interdiffusion zone and coating layer) the influence of specimen thickness on creep behavior were found to be negligible. The results show, that for turbine blade design the influence of wall thickness has to be considered. Thin-walled structures (below 1.0mm) should be aluminized in order to reduce scatter in material behavior and to minimize the influence of oxidation on matrix/γ′-microstructure in order to form γ′ reduced or γ′ depleted zones.
Keywords: Creep; Thin-walled; Thickness; Nickel-base superalloy; M247LC SX; Al-coating; Microstructure

Y.X. Tong, B. Guo, F. Chen, B. Tian, L. Li, Y.F. Zheng, L.W. Ma, C.Y. Chung,
Two-way shape memory effect of TiNiSn alloys developed by martensitic deformation,
Materials Science and Engineering: A,
Volume 550,
2012,
Pages 434-437,
ISSN 0921-5093,
https://doi.org/10.1016/j.msea.2012.04.052.
(https://www.sciencedirect.com/science/article/pii/S0921509312005850)
Abstract: Two-way shape memory effect of TiNiSn alloys was developed by martensite deformation. With increasing Sn content, two-way shape memory strain increased. A two-way shape memory strain of 0.83% was obtained in the Ti56Ni38Sn6 alloy after 7.6% deformation. The dependence of Sn content on two-way shape memory effect was discussed.
Keywords: Shape memory alloys; Microstructure; Phase transformation; Two-way shape memory effect; TiNiSn

A-H.I. Mourad, A. Khourshid, T. Sharef,
Gas tungsten arc and laser beam welding processes effects on duplex stainless steel 2205 properties,
Materials Science and Engineering: A,
Volume 549,
2012,
Pages 105-113,
ISSN 0921-5093,
https://doi.org/10.1016/j.msea.2012.04.012.
(https://www.sciencedirect.com/science/article/pii/S0921509312005333)
Abstract: A comparative study on the influence of gas tungsten arc welding (GTAW) and carbon dioxide laser beam welding (LBW) processes on the size and microstructure of fusion zone FZ then, on the mechanical and corrosion properties of duplex stainless steel DSS grade 2205 plates of 6.4mm thickness was investigated. Autogenous butt welded joints were made using both GTAW and LBW. The GTA welded joint was made using well established welding parameters (i.e., current ampere of 110A, voltage of 12V, welding speed of 0.15m/min and argon shielding rate of 15l/min). While optimum LBW parameters were used (i.e., welding speed of 0.5m/min, defocusing distance of 0.0mm, argon shielding flow rate of 20l/min and maximum output laser power of 8kW). The results achieved in this investigation disclose that welding process play an important role in obtaining satisfactory weld properties. In comparison with GTAW, LBW has produced welded joint with a significant decrease in FZ size and acceptable weld profile. The ferrite–austenite balance of both weld metal WM and heat affected zone (HAZ) are influenced by heat input which is a function of welding process. In comparison with LBW, GTAW has resulted in ferrite–austenite balance close to that of base metal BM due to higher heat input in GTAW. However, properties of LB welded joint, particularly corrosion resistance are much better than that of GTA welded joint. The measured corrosion rates for LBW and GTAW joints are 0.05334mm/year and 0.2456mm/year, respectively. This is related to the relatively small size of both WM and HAZ produced in the case of LBW. In other words, properties of welded joints are remarkably influenced by FZ size rather than the produced austenite–ferrite balance.
Keywords: Duplex stainless steel; GTA welding; Laser beam welding; Fusion zone configuration; Microstructure; Mechanical properties; Corrosion resistance

A. Molotnikov, R. Lapovok, C.F. Gu, C.H.J. Davies, Y. Estrin,
Size effects in micro cup drawing,
Materials Science and Engineering: A,
Volume 550,
2012,
Pages 312-319,
ISSN 0921-5093,
https://doi.org/10.1016/j.msea.2012.04.079.
(https://www.sciencedirect.com/science/article/pii/S0921509312006260)
Abstract: Experimental studies into the effect of blank thickness on the deep drawing response of the coarse-grained and ultrafine-grained copper demonstrated the occurrence of a size effect: the dependence of the maximum load and the limit drawing ratio on the blank thickness in sub-millimetre range. A dislocation based constitutive model taking into account the thickness effects was used for numerical simulations of the process. It was demonstrated that the occurrence of the blank thickness effect is governed by the ratio of the blank thickness t to the grain size D of the material. Critical values of the t/D ratio below which the size effect comes to bearing were determined. The obtained results can be seen as a demonstration of more general suitability of the model developed for predicting microforming operations with full account of the specimen or work-piece dimensions.
Keywords: Size effect; Microforming; Cup drawing; Finite element simulation

Joon Hwan Choi,
Aging behavior and precipitate analysis of copper-rich Cu–Fe–Mn–P alloy,
Materials Science and Engineering: A,
Volume 550,
2012,
Pages 183-190,
ISSN 0921-5093,
https://doi.org/10.1016/j.msea.2012.04.055.
(https://www.sciencedirect.com/science/article/pii/S0921509312006028)
Abstract: Copper-rich Cu–Fe–Mn–P alloys were designed to have high mechanical strength and good electrical conductivity. Aging characteristics of the alloys were evaluated and the optimum combination of the properties was obtained at an Fe:Mn:P molar ratio close to 1:1:1. The optimized Cu–Fe–Mn–P alloy showed better combination of mechanical and electrical properties than Cu–Fe–P and Cu–Mn–P alloys. Phase structure and preferred growth direction of precipitates in the aged Cu–Fe–Mn–P alloy were investigated using transmission electron microscopy. The precipitate formed in the alloy was identified as FeMnP phase having orthorhombic C23 structure. Longitudinal direction of rod-shaped precipitates in the aged alloy is parallel to the 〈010〉 of the copper matrix and [010] of the precipitate.
Keywords: Copper alloy; FeMnP; Rod-shaped precipitate; TEM; Electrical conductivity

N. Biswas, J.L. Ding, V.K. Balla, D.P. Field, A. Bandyopadhyay,
Deformation and fracture behavior of laser processed dense and porous Ti6Al4V alloy under static and dynamic loading,
Materials Science and Engineering: A,
Volume 549,
2012,
Pages 213-221,
ISSN 0921-5093,
https://doi.org/10.1016/j.msea.2012.04.036.
(https://www.sciencedirect.com/science/article/pii/S0921509312005576)
Abstract: Deformation and fracture behavior of laser processed dense and porous Ti6Al4V alloy under uniaxial static and dynamic compression loadings were experimentally investigated in this study. Samples with 0%, 10% and 20% porosities were fabricated using a continuous wave Nd–YAG laser in a controlled environment. The dynamic tests were performed at the strain rates of 1×103, 4×103 and 8×103/s using the split Hopkinson pressure bar (SHPB) test system and the static tests were done at the strain rate of 1×10−3/s. In addition, SEM and EBSD analyses were also carried out to study the failure mechanisms and texture development due to solidification and deformation. Both deformation and fracture exhibited appreciable rate sensitivity. For the former, the material strength increased, and for the latter, the failure strains decreased with the increased strain rates. The 20% porous Ti6Al4V showed lower strength, but higher ductility compared to the 10% material, but the 10% porous material had both less strength and ductility than the dense (0% porosity) material and the ductility of 20% porous material was only comparable to that of the dense material, i.e., did not exhibit appreciable increase of ductility. The texture analysis indicated that all the samples had reasonably consistent textures due to solidification. Hence the texture effect is essentially negligible and the observed material behavior is mainly a manifestation of the induced porosity. Both the macroscopic experiments and the microstructure analysis suggest that the formation of adiabatic shear band (ASB) could likely be the major failure mechanism for Ti6Al4V and the pores likely be the sites for nucleating ASB and subsequent catastrophic failure. For initially dense Ti6Al4V, the failure and the corresponding failure strain seem to depend on the duration of the incubation period for developing a nucleation site.
Keywords: Titanium alloys; Porous material; High-speed deformation; Adiabatic shear band

A. Bauer, S. Neumeier, F. Pyczak, R.F. Singer, M. Göken,
Creep properties of different γ′-strengthened Co-base superalloys,
Materials Science and Engineering: A,
Volume 550,
2012,
Pages 333-341,
ISSN 0921-5093,
https://doi.org/10.1016/j.msea.2012.04.083.
(https://www.sciencedirect.com/science/article/pii/S0921509312006302)
Abstract: The influence of various alloying elements on the creep properties of polycrystalline Co-base superalloys hardened by a ternary L12 compound, Co3(Al,W) (γ′-phase), was investigated. A Ti containing quaternary alloy shows creep strength similar to Ni-base superalloys IN100 and IN713C at 850°C and strongly superior to conventional Co-base superalloys as Haynes188. The activation energy for creep between 850 and 950°C is similar to the polycrystalline Ni-base superalloy IN100 in the same temperature range. Strengthening of the grain boundaries by third phase precipitates was found to be crucial for the mechanical properties. This can be achieved either by precipitation of borides or by additional intermetallic phases which precipitate due to oversaturation. During compressive creep at 850°C only a slight tendency for directional coarsening occurs, while at 950°C distinct γ/γ′-rafts perpendicular to the external compressive stress axis are formed which indicate a positive lattice misfit even at 950°C.
Keywords: Superalloy; Cobalt; Boron; Grain boundary strengthening; Creep

Kamel Kazemi-Choobi, Jafar Khalil-Allafi, Vahid Abbasi-Chianeh,
Investigation of the recovery and recrystallization processes of Ni50.9Ti49.1 shape memory wires using in situ electrical resistance measurement,
Materials Science and Engineering: A,
Volume 551,
2012,
Pages 122-127,
ISSN 0921-5093,
https://doi.org/10.1016/j.msea.2012.04.106.
(https://www.sciencedirect.com/science/article/pii/S0921509312006788)
Abstract: The paper aims at the study of electrical resistance variations of Ni50.9Ti49.1 shape memory wires with different values of cold work at different isothermal cycles for evolution of recovery and recrystallization processes. Differential scanning calorimetry (DSC) analysis was used to determine the recrystallization temperatures of samples in different cold drawn states. Optical microscopy was also used to verify the occurrence of the recrystallization process, which could be detected by in situ electrical resistance measurements. TEM results indicated that during annealing at 450°C for 45min, nanocrystalline structure formed in the sample with true strain of 0.6. Result showed that in the sample with a high cold drawn value, the subgrain coarsening occurs during annealing which leads to remarkable decreasing of stored energy in the DSC result. The results also showed that the recrystallization process occurs approximately at 600°C. Newly recrystallized grains were observed after annealing the samples with true strain of 0.2, 0.4 and 0.6 at 600°C for 40, 10 and 10min, respectively.
Keywords: Recrystallization; Recovery; Electrical resistance; NiTi shape memory alloys; Subgrain coarsening

Yue-Ting Chen, Dung-An Wang, Jun-Yen Uan, Tsung-Hsien Hsieh, Te-Chang Tsai,
Tensile strength and deformation microstructure of Al–Mg–Si alloy sheet by through-width vibration rolling process,
Materials Science and Engineering: A,
Volume 551,
2012,
Pages 296-300,
ISSN 0921-5093,
https://doi.org/10.1016/j.msea.2012.05.001.
(https://www.sciencedirect.com/science/article/pii/S0921509312006703)
Abstract: This work explored a novel severe plastic deformation scheme, through-width vibration rolling, to continuously produce high-strength aluminum sheet. As-processed AA6061 (Al–Mg–Si) alloy sheet was directly subjected to ageing treatment, by which the yield strength up to 480MPa and the ultimate tensile stress of 491MPa could be obtained.
Keywords: Aluminum alloys; Severe plastic deformation; Thermomechanical processing; Rolling; Ageing

Ming-Chun Zhao, Xiao-Fang Huang, Andrej Atrens,
Role of second phase cementite and martensite particles on strength and strain hardening in a plain C-Mn steel,
Materials Science and Engineering: A,
Volume 549,
2012,
Pages 222-227,
ISSN 0921-5093,
https://doi.org/10.1016/j.msea.2012.04.040.
(https://www.sciencedirect.com/science/article/pii/S0921509312005734)
Abstract: This work investigated the role of second phase cementite and martensite particles on the strength and the strain-hardening rate in a plain C-Mn steel. The change in microstructure (including the change of the ferrite grain size and the change in the second phase particles from cementite to martensite) contributed to the change in the athermal component of the yield and the tensile strengths but caused little change in the thermal component. Second phase cementite and martensite particles improved the strain-hardening rate. The microstructure consisting of ferrite grains and martensite particles had a high potential for improving uniform elongation due to a high strain hardening rate which restrains the occurrence of necking.
Keywords: Mechanical characterization; Steels; Thermomechanical processing; Strain hardening; Ductility

Wengui Zhao, Meng Chen, Shaohui Chen, Jinbo Qu,
Static strain aging behavior of an X100 pipeline steel,
Materials Science and Engineering: A,
Volume 550,
2012,
Pages 418-422,
ISSN 0921-5093,
https://doi.org/10.1016/j.msea.2012.04.095.
(https://www.sciencedirect.com/science/article/pii/S0921509312006429)
Abstract: The effect of static strain aging on the microstructure and mechanical properties of an industrially produced X100 pipeline steel was investigated. It was found that strain aging plays an important role in the tensile property and features of stress–strain curves, with the increase of either pre-strain or aging temperature, the strength increases while elongation decreases. The impact toughness was considerably affected by strain aging only for a pre-strain of 3%, which has a very low fraction of high-angle grain boundaries.
Keywords: Pipeline steel; X100; Static strain aging; Mechanical properties

R. Fernández, G. González-Doncel,
A unified description of solid solution creep strengthening in Al–Mg alloys,
Materials Science and Engineering: A,
Volume 550,
2012,
Pages 320-324,
ISSN 0921-5093,
https://doi.org/10.1016/j.msea.2012.04.080.
(https://www.sciencedirect.com/science/article/pii/S0921509312006272)
Abstract: It is proposed that the creep strengthening of aluminum due to the addition of Mg atoms in solid solution and the variation of the stress exponent, n, with the stress (from n≈5 to n≈3) is due to a unique microstructural feature, that is, the stress variation of the total to mobile dislocation density ratio. To support this idea, creep data recorded from the literature of pure Al–Mg alloys and of pure aluminum have been analyzed in the frame of the strength difference method, SDM. A strengthening proportional to the applied stress is found. On this basis, a model which considers a change of the dislocation density/velocity due to the presence of the Mg atoms in solid solution and the solute drag and climb forces for dislocation motion was assumed. The new model, which also takes into account published data of the dislocation density measured at different applied stress, describes naturally the curvature of experimental Al–Mg creep data, associated traditionally with the change in deformation mechanism from dislocation glide controlled (n=3) to dislocation climb controlled (n=3) mechanism. The model does not undermine the relevance of aluminum self diffusion for dislocation climb process (vacancy diffusion) as the creep controlling mechanism in this solid solution alloy.
Keywords: Creep; Al–Mg alloys; Mobile dislocations; Drag force; Vacancies

Lijia He, A. Dehghan-Manshadi, R.J. Dippenaar,
The evolution of microstructure of Ti–6Al–4V alloy during concurrent hot deformation and phase transformation,
Materials Science and Engineering: A,
Volume 549,
2012,
Pages 163-167,
ISSN 0921-5093,
https://doi.org/10.1016/j.msea.2012.04.025.
(https://www.sciencedirect.com/science/article/pii/S0921509312005461)
Abstract: The microstructure development during concurrent hot deformation and β/α phase transformation in a Ti–6Al–4V alloy was investigated in detail. The influences of deformation during slow cooling on the stress–strain curve and microstructural morphology were established. The results showed that concurrent hot deformation and phase transformation can reduce α grain size and increase the kinetics of phase transformation remarkably. Such improvement in grain refinement and phase transformation is ascribed to the strain enhanced β/α phase transformation phenomena. Also, dynamic recrystallization and globularization of α layers were observed by deformation of sample to high strains, expecting considerable influence on mechanical properties.
Keywords: Ti–6Al–4V; Thermo-mechanical processing; Phase transformation; Microstructure

Christian Haase, Rimma Lapovok, Hoi Pang Ng, Yuri Estrin,
Production of Ti–6Al–4V billet through compaction of blended elemental powders by equal-channel angular pressing,
Materials Science and Engineering: A,
Volume 550,
2012,
Pages 263-272,
ISSN 0921-5093,
https://doi.org/10.1016/j.msea.2012.04.068.
(https://www.sciencedirect.com/science/article/pii/S0921509312006156)
Abstract: In this work, compaction by warm equal-channel angular pressing (ECAP) with back pressure was used to produce Ti–6Al–4V billets from both commercially pure (CP) titanium and titanium hydride (TiH2) powders, which were mixed with pulverised binary Al–V master alloys of two distinct Al/V ratios and with elemental aluminium powder to arrive at the nominal alloy composition. It was demonstrated that the right combination of temperature, high hydrostatic pressure and plastic shear deformation permits consolidation of the powder mixture to maximum green densities of 99.26%. Moreover, after direct compaction of blended elemental powders by equal-channel angular pressing (ECAP) with back pressure, the sintering temperature required for chemical and microstructural homogenisation of the compacts could be reduced by 150–250°C. This was possible due to high green density, increased contact area between powder particles and the formation of fast diffusion paths associated with grain refinement by severe plastic deformation. The sintered Ti–6Al–4V billets exhibited a maximum density of 99.88%, Vickers hardness of 409–445 HV1 and ultimate tensile strength in the range of 1000–1080MPa. In contrast to findings of other authors, the use of TiH2 powders in conjunction with ECAP processing did not bring any benefits with regard to the production of the Ti–6Al–4V alloy.
Keywords: Titanium; Powder consolidation; Hydrides; ECAP; Sintering

S.S. Nayak, V.H. Baltazar Hernandez, Y. Okita, Y. Zhou,
Microstructure–hardness relationship in the fusion zone of TRIP steel welds,
Materials Science and Engineering: A,
Volume 551,
2012,
Pages 73-81,
ISSN 0921-5093,
https://doi.org/10.1016/j.msea.2012.04.096.
(https://www.sciencedirect.com/science/article/pii/S0921509312006430)
Abstract: Fusion zone of three TRIP steels, categorized as AT: C–Mn–Al, AST: C–Mn–Al–Si and ST: C–Mn–Si, in resistance spot welding was characterized with respect to microstructure, phase analysis, and hardness. The fusion zone microstructure was found to depend on chemistry: (i) AT steel contained ferrite phase surrounded by bainite and martensite regions, (ii) AST steel showed a bainite structures along with martensite laths and interlath retained austenite, whereas (iii) ST steel constituted single phase martensite laths with interlath austenite. X-ray diffraction study indicated that retained austenite fraction in the fusion zone increases with increase in Si content in it. The AST fusion zone hardness lies between those of the AT and ST steels; the ST fusion zone hardness was higher than that of AT steel because of the single phase martensite microstructure. Comparison of fusion zone microstructure and hardness to earlier study on laser welding of the TRIP steels with similar chemistries revealed that higher cooling rate in resistance spot welding led to higher fusion zone hardness compared to laser welding; which was attributed either to decrease in softer ferrite phase (AT steel) in the microstructure or refinement of martensite laths (ST steel).
Keywords: Transformation induced plasticity (TRIP) steel; Microstructure; Hardness; Resistance spot welding

N.M. Nik Rozlin, Akram M. Alfantazi,
Nanocrystalline cobalt–iron alloy: Synthesis and characterization,
Materials Science and Engineering: A,
Volume 550,
2012,
Pages 388-394,
ISSN 0921-5093,
https://doi.org/10.1016/j.msea.2012.04.092.
