Repository: HarryWang2222/Metal_GPT_prep

# Metal_GPT_prep
 codes for Metal GPT preparation

File: sci-hub-crawler-master/version2.2/data_2/mse118.txt (part 1 of 4)
Markus Ames, Manuel Grewer, Christian Braun, Rainer Birringer,
Nanocrystalline metals go ductile under shear deformation,
Materials Science and Engineering: A,
Volume 546,
2012,
Pages 248-257,
ISSN 0921-5093,
https://doi.org/10.1016/j.msea.2012.03.061.
(https://www.sciencedirect.com/science/article/pii/S0921509312004194)
Abstract: Nanocrystalline Pd90Au10 (grain size <10nm) has been deformed under dominant shear and superimposed compression to large plastic strains (ɛ>20%). Taking stress strain curves at different strain rates (10−4<ɛ˙<100) allowed us to extract the shear activation volume and strain rate sensitivity as a function of plastic strain, which are of the order of 4b3 and 0.035, respectively. Particularly, the plastic strain-dependent shear activation volume evolves through a maximum value, which relates to yielding. Analyzing the strain hardening rate Θ as a function of applied stress enables to determine strain rate dependent macroyield stresses. Scaling of the applied stress with the macroyield stress yields in addition also the strain rate dependent onset stresses of microyield. Surprisingly, strain hardening associated with interfacial deformation modes dominates the stage of microplasticity, whereas, in the macroplastic regime the strain hardening rate saturates at strains >10% to approach a more or less generic value of Θ/G=0.015.
Keywords: Shear deformation; Activation volume; Strain-hardening rate; Nanocrystalline metals; Plasticity

D.L. Atwell, M.R. Barnett, W.B. Hutchinson,
The effect of initial grain size and temperature on the tensile properties of magnesium alloy AZ31 sheet,
Materials Science and Engineering: A,
Volume 549,
2012,
Pages 1-6,
ISSN 0921-5093,
https://doi.org/10.1016/j.msea.2012.03.107.
(https://www.sciencedirect.com/science/article/pii/S0921509312005163)
Abstract: This research aimed to assemble and review data that are relevant to sheet metal formability of the magnesium alloy AZ31. Rolled sheets were processed to give four different grain sizes in the range from 2.9 to 47.1μm. Similar basal textures were present in all these conditions. Tensile tests were carried out at various temperatures between 25°C and 240°C, with some additional tests also made below room temperature in dry ice. Results are presented and discussed relating to strength, ductility, strain rate sensitivity and anisotropy. An optimum grain size of about 7μm applies for ductility over most of the temperature interval. Uniform elongation decreases steadily with increasing temperature whereas the post-necking and total elongation values increase markedly. Measurements of strength, anisotropy and strain rate sensitivity all indicate a significant role of grain boundary mediated deformation above room temperature. The plastic strain ratio, r, is high at room temperature but decreases considerably, especially for the fine grained conditions, at higher temperatures. Modifications to the active slip modes also occur over the same temperature interval but their effect on plasticity is probably less important than was previously believed.
Keywords: Tensile properties; Magnesium alloys; Plastic anisotropy; Strain rate sensitivity

F.R.F. Silva, N. Medeiros, L.P. Moreira, J.F.C. Lins, J.P. Gouvêa,
Upper-bound and finite-element analyses of non-isothermal ECAP,
Materials Science and Engineering: A,
Volume 546,
2012,
Pages 180-188,
ISSN 0921-5093,
https://doi.org/10.1016/j.msea.2012.03.049.
(https://www.sciencedirect.com/science/article/pii/S0921509312004078)
Abstract: In this paper, the thermomechanical properties of pure tantalum described by Liang and Khan [Int. J. Plast. 15 (1999) 963] through Johnson–Cook hardening law were used to propose a non-isothermal solution for estimating the temperature increasing during single-pass equal channel angular pressed metallic materials. The pressing force was determined with the upper-bound models developed by Pérez and Luri [Mech. Mater. 40 (2008) 617] extended for elastic-plastic materials with the isotropic criteria of von Mises and Drucker. The von Mises plane-strain finite-element models were done with the program ABAQUS/Explicit to provide the pressing force, P, effective plastic strain, ε¯p, and temperature along the workpiece and also to validate the proposed analytical solutions. By using Drucker's criterion, theoretical analyses showed that the decreasing of the sample temperature increment, ΔT, was primarily affected by higher values of die channels intersection angle, Φ, and moderately for its initial temperature and the tooling outer fillet radius, Router. Also, the increasing of ΔT was more sensible for greater die inner fillet radii, Rinner, and superior velocities, V0. In addition, the force dropped for elevated sample initial temperatures. For Φ=90°, the finite-element models confirmed the decreasing of ΔT and P for 0mm≤Router≤5mm and their increasing for 10mm/s≤V0≤20mm/s. Lastly, by comparing the numerical and theoretical results of P, ε¯p and ΔT, the proposed solutions could be validated.
Keywords: ECAP; Upper-bound theorem; Finite-element method; Johnson–Cook model; Pure tantalum

C.J. Zhang, F.T. Kong, S.L. Xiao, E.T. Zhao, L.J. Xu, Y.Y. Chen,
Evolution of microstructure and tensile properties of in situ titanium matrix composites with volume fraction of (TiB+TiC) reinforcements,
Materials Science and Engineering: A,
Volume 548,
2012,
Pages 152-160,
ISSN 0921-5093,
https://doi.org/10.1016/j.msea.2012.04.004.
(https://www.sciencedirect.com/science/article/pii/S092150931200490X)
Abstract: In this paper, high temperature titanium matrix composites with different volume fraction of (TiB+TiC) reinforcements were in situ synthesized by casting route. The microstructure and tensile properties of the composites were presented and discussed. The results reveal that both the TiB whiskers and TiC particles tend to segregate at prior β boundaries. The prior β grain size and α lath width are gradually refined with increasing volume fraction of reinforcements. Evolution of tensile properties shows that enhancement in yield strength and ultimate tensile strength with addition of reinforcements is primarily attributed to microstructural refinement, while the remarkable reduction in ductility is possibly due to the cracking of TiB whiskers and TiC particles.
Keywords: Titanium matrix composite; Microstructure; Mechanical properties; TiB whiskers; TiC particles

Y.F. Xu, D.Q. Yi, H.Q. Liu, X.Y. Wu, B. Wang, F.L. Yang,
Effects of cold deformation on microstructure, texture evolution and mechanical properties of Ti–Nb–Ta–Zr–Fe alloy for biomedical applications,
Materials Science and Engineering: A,
Volume 547,
2012,
Pages 64-71,
ISSN 0921-5093,
https://doi.org/10.1016/j.msea.2012.03.081.
(https://www.sciencedirect.com/science/article/pii/S0921509312004510)
Abstract: The effects of cold deformation on the microstructure, texture evolution and mechanical properties of Ti–25Nb–10Ta–1Zr–0.2Fe (TNTZF) alloy during cold rolling (CR) were investigated. The results showed that the dominant deformation mechanisms changed from stress-induced α″ martensitic transformation and dislocation tangles to twinning, shear bands and nanostructuring with the increase of cold reduction. Meanwhile, the transition from {111}〈110〉 to {111}〈112〉 orientation took place during CR and a dominant {111}〈112〉 texture was obtained after 80% cold deformation. The hardness and strength increased with the increase of cold reduction owing to the effects of the increase of dislocation density and the grain refinement caused by cold deformation. The decrease in Young's modulus after CR is mainly attributed to the stress-induced α″ martensitic transformation accompanying with the disappearance of ω phase. The cold deformed TNTZF alloy with reduction of 60% has a great potential to become a new candidate for biomedical applications since it possesses high strength-to-modulus ratio and appropriate plasticity.
Keywords: Cold deformation; Microstructure; Texture evolution; Stress-induced α″ martensite; Mechanical properties

Wurong Wang, Bimeng Guo, Yurong Ji, Changwei He, Xicheng Wei,
The study on the threshold strain of microvoid formation in TRIP steels during tensile deformation,
Materials Science and Engineering: A,
Volume 546,
2012,
Pages 272-278,
ISSN 0921-5093,
https://doi.org/10.1016/j.msea.2012.03.065.
(https://www.sciencedirect.com/science/article/pii/S0921509312004236)
Abstract: Transformation Induced Plasticity (TRIP) steels exhibit a better combination of strength and ductility properties than conventional high strength low alloy (HSLA) steels, and therefore receive considerable attention in the automotive industry. In this work, the tensile mechanical behaviors of TRIP-aided steels were studied under the condition of the quasi-static and high deformed rates. The deformed specimens were observed by scanning electron microscope (SEM) along the tensile axis. The threshold strain of microvoid formation was examined quantitatively according to the evolution of deformation. The results showed that: the yield and tensile strengths of TRIP steels increase with the strain rate, whereas their elongations decrease. However, the threshold strain for TRIP steels at high strain rate is larger than that at low strain rate. Comparing with the deformed microstructure and microvoids formed in the necking zone of dual phase (DP) steel, the progressive deformation-induced transformation of retained austenite in TRIP steels remarkably increases the threshold strain of microvoid formation and furthermore postpones its growth and coalescence.
Keywords: TRIP steel; Dynamic tension; Microvoid; Threshold strain; Retained austenite

M.H. Talou, A.G. Tomba Martinez, M.A. Camerucci,
Green mechanical evaluation of mullite porous compacts prepared by pre-gelling starch consolidation,
Materials Science and Engineering: A,
Volume 549,
2012,
Pages 30-37,
ISSN 0921-5093,
https://doi.org/10.1016/j.msea.2012.03.111.
(https://www.sciencedirect.com/science/article/pii/S0921509312005205)
Abstract: The mechanical behavior of green porous mullite disks (volume porosity>55%) prepared by the thermogelation of mullite aqueous suspensions with different native starches (i.e. potato, cassava and corn starches) was studied. One set of disks was prepared by thermal consolidation (70–80°C, 2h) of aqueous mullite suspensions (40vol.%) containing 10vol.% of starch pre-gelled at 55–60°C and dried at 40°C for 24h. Another set of specimens was prepared by additional firing at 650°C for 2h to burn-out the starches. Both sets of disks were characterized by density measurements (Archimedes method), apparent porosity calculus, and microstructural analysis by SEM. Mechanical parameters such as fracture strength, apparent elastic modulus, fracture and final deformations and yield stress were determined from apparent stress–strain relations derived from load-displacement curves obtained by diametral compression testing. Moreover, typical crack patterns were evaluated and fractographic analysis was carried out by SEM. Mechanical results were analyzed in relation to the behavior of the starches in aqueous suspension and the properties of the developed gels, together with the respective microstructures before and after the burn-out process. Mechanical data were also considered taking into account the possibility of machining the green compacts formed by pre-gelling starch consolidation.
Keywords: Starch direct consolidation; Mullite; Green porous microstructures; Mechanical properties

Jiu-Jiao Xu, Yu-Jun Bai, Wei-Li Wang, Shou-Ren Wang, Fu-Dong Han, Yong-Xin Qi, Jian-Qiang Bi,
Toughening and reinforcing zirconia ceramics by introducing boron nitride nanotubes,
Materials Science and Engineering: A,
Volume 546,
2012,
Pages 301-306,
ISSN 0921-5093,
https://doi.org/10.1016/j.msea.2012.03.077.
(https://www.sciencedirect.com/science/article/pii/S0921509312004479)
Abstract: Boron nitride nanotube (BNNT)-toughened ZrO2 ceramics were fabricated by hot-press sintering. Compared with monolithic ZrO2 ceramic, the addition of 1.0wt% BNNT could result in an increase of flexural strength from 895.5MPa to 1143.3MPa and fracture toughness from 7.94MPam1/2 to 13.13MPam1/2. The incorporation of BNNTs could not only strengthen grain boundaries but boost BNNT-induced phase transformation. The breakage of BNNTs could also dissipate some fracture energy, giving rise to the enhanced mechanical properties.
Keywords: Boron nitride nanotube; Hot-press sintering; Composite; Strengthening; Toughening

N. Haghdadi, A. Zarei-Hanzaki, H.R. Abedi, O. Sabokpa,
The effect of thermomechanical parameters on the eutectic silicon characteristics in a non-modified cast A356 aluminum alloy,
Materials Science and Engineering: A,
Volume 549,
2012,
Pages 93-99,
ISSN 0921-5093,
https://doi.org/10.1016/j.msea.2012.04.010.
(https://www.sciencedirect.com/science/article/pii/S092150931200531X)
Abstract: The influence of hot working parameters on the microstructural evolution of cast A356 aluminum alloy has been studied emphasizing the changes in eutectic phase morphology. Toward this end, a set of isothermal compression tests were conducted in the temperature range of 400–540°C. The results indicate that the eutectic Si platelets are fragmented, spheroidized and also evenly distributed in the matrix as a result of applying proper thermomechanical cycles. The mechanical fragmentation and thermal disintegration play a prominent role in Si particles breaking up under the different deformation conditions, whereas the average particle size is decreased with decreasing the temperature and increasing the strain rate. The lowest shape factor and aspect ratio are also achieved for the specimens deformed at higher temperatures and lower strain rates. The current work also explores the high temperature flow behavior of cast A356 alloy to address the dominant restoration processes taken place at different thermomechanical conditions.
Keywords: Electron microscopy; Aluminum alloys; Thermomechanical processing

R.D.K. Misra, Z. Zhang, Z. Jia, P.K.C. Venkatsurya, M.C. Somani, L.P. Karjalainen,
Nanoscale deformation experiments on the strain rate sensitivity of phase reversion induced nanograined/ultrafine-grained austenitic stainless steels and comparison with the coarse-grained counterpart,
Materials Science and Engineering: A,
Volume 548,
2012,
Pages 161-174,
ISSN 0921-5093,
https://doi.org/10.1016/j.msea.2012.04.005.
(https://www.sciencedirect.com/science/article/pii/S0921509312004911)
Abstract: We have recently adopted the concept of phase-reversion to obtain nanograined/ultrafine-grained (NG/UFG) structure with high strength–high ductility combination in some austenitic Cr–Ni stainless steels. The controlled deformation-annealing schedule involves cold deformation (∼45–77%) of metastable austenite to generate strain-induced martensite that on annealing transforms back to austenite with nano (NG) or ultrafine grain (UFG) size. In the present study, we describe the first report on systematic experiments carried out to investigate the strain rate sensitivity of deformation in an Fe–17Cr–7Ni steel characterized by NG/UFG structure and compare with the conventional coarse grained (CG) counterpart, using nanohardness measurements and extensive transmission electron microscopy of the plastically deformed nanoindented regions. The observations reveal that the NG/UFG structure exhibited greater strain rate sensitivity and smaller activation volume compared to that of the CG structure, under identical test conditions. Furthermore, there was clear distinction and fundamental transition in the deformation mechanism from twinning and stacking faults in NG/UFG structure to strain-induced martensite formation at the intersection of shear bands in the CG structure. The transition in the deformation mechanism is discussed in terms of stacking fault energy and grain size.
Keywords: Stainless steel; Nanograined; Deformation mechanism; Nanoindentation

Y.C. Wang, D.P. Zhao, S.K. Li, J.X. Liu, F.C. Wang,
The heat treatment effect on microstructure and dynamic mechanical properties of electroformed nanocrystalline Ni–W alloy,
Materials Science and Engineering: A,
Volume 547,
2012,
Pages 104-109,
ISSN 0921-5093,
https://doi.org/10.1016/j.msea.2012.03.091.
(https://www.sciencedirect.com/science/article/pii/S0921509312004637)
Abstract: Ni–W alloys coatings with minimum residual stress can be electrodeposited by using electrodepositing bath with additive saccharin at ∼2.5g/L. Grain size of electroformed Ni–36.4wt% W heat-treated at below 400°C grew slowly with heat treatment temperature rising. However, it grew quickly as heat treatment temperature increased from 400°C to 500°C. The dynamic strength of electroformed Ni–36.4wt% W alloy after heat treatment increases but the dynamic ductility decreases with strain rate increasing in the range of 2800–5400s−1. At the strain rate 2800s−1, the best dynamic strength and ductility of Ni–36.4wt% W alloy can be obtained by heat treatment at 300°C comparing with that as-deposited and heat treatment at 200–500°C.
Keywords: Electroformed Ni–W alloy; Heat treatment; Dynamic mechanical properties; SHPB; Residual stress

Jonathan Schäfer, Yinon Ashkenazy, Karsten Albe, Robert S Averback,
Effect of solute segregation on thermal creep in dilute nanocyrstalline Cu alloys,
Materials Science and Engineering: A,
Volume 546,
2012,
Pages 307-313,
ISSN 0921-5093,
https://doi.org/10.1016/j.msea.2012.03.078.
(https://www.sciencedirect.com/science/article/pii/S0921509312004480)
Abstract: The effect of solute segregation on thermal creep in dilute nanocrystalline alloys (Cu–Nb, Cu–Fe, Cu–Zr) was studied at elevated temperatures using molecular dynamics simulations. A combined Monte-Carlo and molecular dynamics simulation technique was first used to equilibrate the distribution of segregating solutes. Then the creep rates of the diluted Cu samples were measured as functions of temperature, composition, load and accumulated strain. In Cu–Nb samples, the creep rates were observed to increase initially with strain, but then saturate at a value close to that obtained for alloys prepared by randomly locating the solute in the grain boundaries. This behavior is attributed to an increase in grain boundary volume and energy with added chemical disorder. At high temperatures, the apparent activation energy for creep was anomalously high, 3eV, but only 0.3eV at lower temperatures. This temperature dependence is found to correlate with atomic mobilities in bulk Cu–Nb glasses. Calculations of creep in nanocrystalline Cu alloys containing other solutes, Fe and Zr, show that the suppression of creep rate scales with their atomic volumes when dissolved in Cu.
Keywords: Creep; Nanocrystalline materials; Grain boundary structure; Grain boundary segregation; Molecular dynamics

Yao Liu, Wenjing Wang, Jijia Xie, Shouguang Sun, Liang Wang, Ye Qian, Yuan Meng, Yujie Wei,
Microstructure and mechanical properties of aluminum 5083 weldments by gas tungsten arc and gas metal arc welding,
Materials Science and Engineering: A,
Volume 549,
2012,
Pages 7-13,
ISSN 0921-5093,
https://doi.org/10.1016/j.msea.2012.03.108.
(https://www.sciencedirect.com/science/article/pii/S0921509312005175)
Abstract: The mechanical properties and microstructural features of aluminum 5083 (Al5083) weldments processed by gas tungsten arc welding (GTAW) and gas metal arc welding (GMAW) are investigated. Weldments processed by both methods are mechanically softer than the parent material Al5083, and could be potential sites for plastic localization. It is revealed that Al5083 weldments processed by GTAW are mechanical more reliable than those by GMAW. The former bears higher strength, more ductility, and no apparent microstructure defects. Perceivable porosity in weldments by GMAW is found, which could account for the distinct mechanical properties between weldments processed by GTAW and GMAW. It is suggested that caution should be exercised when using GMAW for Al5083 in the high-speed-train industry where such light weight metal is broadly used.
Keywords: Gas tungsten arc welding; Gas metal arc welding; Aluminum 5083; Strength; Failure

Jean Desbiens, Etienne Robert-Perron, Carl Blais, François Chagnon,
Effect of green machining on the tensile properties and fatigue strength of powder metallurgy sinter-hardenable steel components,
Materials Science and Engineering: A,
Volume 546,
2012,
Pages 218-222,
ISSN 0921-5093,
https://doi.org/10.1016/j.msea.2012.03.054.
(https://www.sciencedirect.com/science/article/pii/S0921509312004121)
Abstract: A study was carried out to determine if green machining of powder metallurgy sinter-hardenable steel components had detrimental effect on their tensile properties as well as their fatigue resistance. Results show that tensile properties and axial fatigue resistance of green machined specimens and specimens machined after sintering are statistically identical.
Keywords: Powder metallurgy; Green machining; Binder/lubricant; Tensile properties; Fatigue resistance

C. Bargraser, P. Mohan, K. Lee, B. Yang, J. Suk, S. Choe, Y.H. Sohn,
Life approximation of thermal barrier coatings via quantitative microstructural analysis,
Materials Science and Engineering: A,
Volume 549,
2012,
Pages 76-81,
ISSN 0921-5093,
https://doi.org/10.1016/j.msea.2012.04.008.
(https://www.sciencedirect.com/science/article/pii/S092150931200528X)
Abstract: The durability of thermal barrier coatings (TBCs) can dictate the life of the hot section engine components on which they are applied. In this study, we examine the microstructural degradation of air plasma sprayed ZrO2-8wt.% Y2O3 TBCs with a low-pressure plasma sprayed CoNiCrAlY bond coat on an IN 738LC superalloy substrate. Thermal cyclic tests were carried out in air at 1100°C with a 1-, 10-, and 50-h dwell period, proceeded by a 10-min heat-up and followed by a 10-min forced-air-quench. Microstructural analyses were carried out to document the growth of the thermally grown oxide scale, the depletion of the Al-rich β-NiAl phase in the bond coat, and the population and growth of micro-cracks near the YSZ/bond coat interface. Evolution in these microstructural features was examined with respect to the lifetime of TBCs. A lifetime approximation model was developed, via modification of Paris Law, based on the experimental data. The model predicted the TBC lifetime within 10% of the experimental lifetime.
Keywords: Thermal barrier coatings; Microstructure; Lifetime model; Fatigue

M. Dorman, M.B. Toparli, N. Smyth, A. Cini, M.E. Fitzpatrick, P.E. Irving,
Effect of laser shock peening on residual stress and fatigue life of clad 2024 aluminium sheet containing scribe defects,
Materials Science and Engineering: A,
Volume 548,
2012,
Pages 142-151,
ISSN 0921-5093,
https://doi.org/10.1016/j.msea.2012.04.002.
(https://www.sciencedirect.com/science/article/pii/S0921509312004881)
Abstract: Laser peening at a range of power densities has been applied to 2mm-thick sheets of 2024 T351 aluminium. The induced residual stress field was measured using incremental hole drilling and synchrotron X-ray diffraction techniques. Fatigue samples were subjected to identical laser peening treatments followed by scribing at the peen location to introduce stress concentrations, after which they were fatigue tested. The residual stresses were found to be non-biaxial: orthogonal to the peen line they were tensile at the surface, moving into the desired compression with increased depth. Regions of peen spot overlap were associated with large compression strains; the centre of the peen spot remaining tensile. Fatigue lives showed moderate improvement over the life of unpeened samples for 50μm deep scribes, and slight improvement for samples with 150μm scribes. Use of the residual stress intensity Kresid approach to calculate fatigue life improvement arising from peening was unsuccessful at predicting the relative effects of the different peening treatments. Possible reasons for this are explored.
Keywords: Laser peening; Aluminium sheet; Fatigue; Residual stresses; Crack growth

Ege Anıl Diler, Rasim Ipek,
An experimental and statistical study of interaction effects of matrix particle size, reinforcement particle size and volume fraction on the flexural strength of Al–SiCp composites by P/M using central composite design,
Materials Science and Engineering: A,
Volume 548,
2012,
Pages 43-55,
ISSN 0921-5093,
https://doi.org/10.1016/j.msea.2012.03.066.
(https://www.sciencedirect.com/science/article/pii/S0921509312004364)
Abstract: In this study, the effects of reinforcement volume fraction, matrix and reinforcement particle sizes and their interactions on the flexural strength of Al–SiCp metal matrix composites manufactured by powder metallurgy method were investigated by using central composite design (CCD). An experimental plan for CCD with three factors and five levels was used to optimize the required number of experiments. The fabricated composites were reinforced with SiC particles of 2.39, 7.5, 15, 22.5 and 27.61 volume fractions. The particle sizes of 45, 62, 87, 112, and 129μm were determined for both matrix and reinforcement particles. Experimental and numerical results show that the main effects of factors and their interactions are significant on the flexural strength. Among all factors, the main effect of volume fraction dominates the main effect of other two factors. Interaction between matrix particle size and reinforcement particle size is much more important at low volume fraction compared to that at high volume fraction. The high flexural strength values at low volume fractions are obtained when matrix particle size is equal to or smaller than reinforcement particle size while those at high volume fraction can be only reached when matrix particle size is much smaller than that of reinforcement particle.
Keywords: Matrix–reinforcement particle size ratio; Interaction; Flexural strength; Central composite design; Powder metallurgy

M. Celikin, A.A. Kaya, M. Pekguleryuz,
Microstructural investigation and the creep behavior of Mg–Sr–Mn alloys,
Materials Science and Engineering: A,
Volume 550,
2012,
Pages 39-50,
ISSN 0921-5093,
https://doi.org/10.1016/j.msea.2012.03.117.
(https://www.sciencedirect.com/science/article/pii/S0921509312005291)
Abstract: The Mg–Sr–Mn ternary alloy system exhibits potential for good creep performance in powertrain applications. Consistent with thermodynamic calculations, the microstructure of as-cast (AC) alloys exhibit Mg17Sr2 and α-Mn phases, and, when heat treated (HT), the precipitation of rod-like α-Mn phases from the supersaturated Mg matrix and polygonal α-Mn phases from the supersaturated interdendritic Mg17Sr2 phase is observed. No coarsening of the interdendritic Mg17Sr2 occurs, while some coarsening is seen in the primary α-Mn phases present in the as-cast alloys when the Mn level is ∼2wt.%. An orientation relationship has been determined between α-Mn precipitated in the interdendritic regions during ageing and the interdendritic Mg17Sr2. The α-Mn that precipitates from the Mg17Sr2 intermetallic has a morphology which is different from the intradendritic α-Mn precipitating from the α-Mg matrix during ageing. Creep tests were conducted at temperatures between 150 and 200°C and stresses of 40–50MPa on Mg–(3–5)wt.%Sr–(0–2)wt.%Mn. The final creep strain (ɛfinal) values decreased with increasing Sr, and mostly with increasing Mn in the composition range studied.
Keywords: Creep; Magnesium; Manganese; Strontium; Transmission electron microscopy (TEM); Dynamic precipitation

Rui Hu, Guanghai Bai, Jinshan Li, Jingqing Zhang, Tiebang Zhang, Hengzhi Fu,
Precipitation behavior of grain boundary M23C6 and its effect on tensile properties of Ni–Cr–W based superalloy,
Materials Science and Engineering: A,
Volume 548,
2012,
Pages 83-88,
ISSN 0921-5093,
https://doi.org/10.1016/j.msea.2012.03.092.
(https://www.sciencedirect.com/science/article/pii/S0921509312004649)
Abstract: Precipitation behavior of grain boundary (GB) M23C6 and its effect on tensile properties at elevated temperature were investigated systematically in a Ni–Cr–W based superalloy. The results show that the M23C6 precipitation behavior is influenced obviously by grain boundary character (GBC) and interfacial energy. The Σ≤9 GBs and low angle GBs have low interfacial energy, and no M23C6 carbide precipitates at these GBs. Plenty of M23C6 carbide particles precipitate at the large angle GBs with high interfacial energy. The coherent orientation relationship between M23C6 and the matrix plays an important role on the precipitation morphology of M23C6. M23C6 carbides with four typical morphologies distribute at the large angle GBs, including lamellar carbide which grows into the matrix near one side or both sides of the GBs, rod-like carbide and small lamellar carbide both of which grow along GBs. Moreover, the decrease of both tensile and yield strength of the aged alloy is mainly caused by the lamellar M23C6 carbide breaking. The tensile properties vary irregularly with increasing aging time.
Keywords: Ni–Cr–W superalloy; M23C6; Precipitation; CSL; Misorientation; Tensile properties

L.C. Tsao, C.H. Huang, C.H. Chung, R.S. Chen,
Influence of TiO2 nanoparticles addition on the microstructural and mechanical properties of Sn0.7Cu nano-composite solder,
Materials Science and Engineering: A,
Volume 545,
2012,
Pages 194-200,
ISSN 0921-5093,
https://doi.org/10.1016/j.msea.2012.03.025.
(https://www.sciencedirect.com/science/article/pii/S0921509312003838)
Abstract: Composites of SC solder reinforced with 0, 0.25, 0.5 and 1wt.% of TiO2 nanoparticles were fabricated using a mechanical technique. With increased addition of TiO2 nanoparticles, the SC nano-composite solder was found to have a slightly lower melting temperature. The addition of TiO2 nanoparticles can also effectively refine the microstructure as so β-Sn and Cu6Sn5, and increase the percentage of eutectic area. The mechanical properties (microhardness, 0.2% YS and UTS) increase with the increasing presence of reinforcement, far exceeding the strength of the eutectic SC solder. The yield strength improvement was attributed to (i) the Hall–Petch effect due to β-Sn grain size refinement. (ii) Orowan strengthening, (iii) generation of geometrically necessary dislocations to accommodate CTE mismatch between the matrix and the second phase (Cu6Sn5 and TiO2), and (iv) the load-bearing effects due to the presence of nano-sized reinforcements.
Keywords: Sn0.7 Cu nano-composite solder; TiO2 nanoparticles; Mechanical property; Strengthening mechanisms

Ki Woo Nam, Eun Sun Kim,
Healing properties of SiC ceramics according to surface roughness,
Materials Science and Engineering: A,
Volume 547,
2012,
Pages 125-127,
ISSN 0921-5093,
https://doi.org/10.1016/j.msea.2012.03.096.
(https://www.sciencedirect.com/science/article/pii/S0921509312004807)
Abstract: This study examines the strength of SiC composite ceramics according to surface roughness. If SiC composite ceramics can obtain high strength without mirror polishing, then machine cost can be decreased. In addition, non-polished and polished smooth specimens which are polished at each grinding condition were heat treated at a healing temperature of 1373K for 1–10h. Strength investigates relationships between heat treatment time and surface roughness. The strength of the non-polished smooth specimen increased after heat treatment, but the surface cracks weren’t healing completely. Besides, the strength has reached saturation point at any heat treatment time. Surface roughness affects the bending strengths, and the bending strength depends on surface roughness. The bending strength of specimens with roughness below 4μm recovered the same as that of smooth specimens with mirror polishing in the heat treatment of 1373K for 1h. This result shows that cracks and defects by machining can be healed by heat treatment within limits of surface roughness.
Keywords: SiC composite ceramics; Surface roughness; Healing; Heat treatment

Bo Chang, Zheng Zhang,
Low cycle fatigue behavior of a high nitrogen austenitic stainless steel under uniaxial and non-proportional loadings based on the partition of hysteresis loops,
Materials Science and Engineering: A,
Volume 547,
2012,
Pages 72-79,
ISSN 0921-5093,
https://doi.org/10.1016/j.msea.2012.03.082.
(https://www.sciencedirect.com/science/article/pii/S0921509312004522)
Abstract: Total strain controlled low cycle fatigue tests under uniaxial loading and non-proportional loading have been conducted on a high nitrogen austenitic stainless steel (AISI 316LN). Based on the partition of hysteresis loops under both loading modes, the evolution of internal stress, effective stress and elastic modulus is presented. Firstly, the cyclic stress response and cyclic stress–strain curve of 316LN under both loading modes were determined mostly by the internal stress component. Therefore, the non-proportional hardening cannot be simply modeled by using the change of yield stress as in several commonly used plasticity models. Moreover, 316LN exhibited greater cyclic softening in the effective stress and internal stress compared with 316L. The behavior is related to the increasingly heavy destruction of the short range order in 316LN under cyclic loading. Finally, the greatly enhanced multiple-slip and cross slip due to the continuous rotation of principal stress orientation increase the effective stress and internal stress of 316LN under non-proportional loading.
Keywords: High nitrogen austenitic steel; Non-proportional loading; Partition of hysteresis loop; Internal stress; Effective stress; Short range order

Pengting Li, Yunguo Li, Yuying Wu, Guolong Ma, Xiangfa Liu,
Distribution of TiB2 particles and its effect on the mechanical properties of A390 alloy,
Materials Science and Engineering: A,
Volume 546,
2012,
Pages 146-152,
ISSN 0921-5093,
https://doi.org/10.1016/j.msea.2012.03.042.
(https://www.sciencedirect.com/science/article/pii/S0921509312004005)
Abstract: The hypereutectic Al–Si (A390) matrix composite reinforced with TiB2 particles was successfully prepared by Al melt reaction method. In the composite, TiB2 particles have a size range from 0.5 to 1.5μm and a block-like morphology. Some TiB2 particles are inside the primary Si, suggesting that they were engulfed during solidification. It is considered that TiB2 particles tend to be adsorbed into the primary Si, because of their high surface energy and strong adsorbability. Crystallographic analysis of TiB2 and Si was carried out with the edge-to-edge model. It is found that there exists good lattice matching coherence, which belongs to the matching planes and directions, 1 1 2Si/1 0 1¯ 0TiB2, {1 1 1}Si/{0 0 0 1}TiB2. Furthermore, with 3wt% TiB2 particles addition, the mechanical properties of the base alloy, including the ultimate tensile strength at 300°C, percentage elongation and wear resistance, have been obviously improved.
Keywords: TiB2; Hypereutectic Al–Si alloy; Primary Si; Edge-to-edge model; Mechanical property

O. Sabokpa, A. Zarei-Hanzaki, H.R. Abedi,
An investigation into the hot ductility behavior of AZ81 magnesium alloy,
Materials Science and Engineering: A,
Volume 550,
2012,
Pages 31-38,
ISSN 0921-5093,
https://doi.org/10.1016/j.msea.2012.03.112.
(https://www.sciencedirect.com/science/article/pii/S0921509312005217)
Abstract: The hot ductility behavior of AZ81 magnesium alloy, as a typical Mg–Al–Zn base cast alloy with high Al content, has been studied through applying a set of low strain rate hot tensile tests in the temperature range of 250–450°C. The results indicated a ductility drop at 400°C under the strain rates of 0.01 and 0.001s−1. This has been attributed to the occurrence of grain boundary sliding and the resulting W-type and R-type cracks at this deformation conditions. The dynamic recrystallization in large scales has been occurred and considered as the main factor increasing the ductility at higher temperatures. Under lower strain rate (0.0001s−1), the ductility trough has been shifted to lower temperature (350°C). This has been followed by an enhanced ductility regime up to 30% at 400°C. The latter is attributed to the cooperative grain boundary sliding (CGBS) mechanism and the active grain boundary sliding of γ phase. By increasing the temperature to 450°C the material exhibits a sharp drop in ductility variation which is explained considering the occurrence of incipient melting in this temperature range.
Keywords: Mechanical characterization; Magnesium alloys; Thermomechanical processing; Fracture

Xiaochong Liu, Laifei Cheng, Litong Zhang, Hui Mei, Zhiqiang Fu, Donglin Zhao, Xingang Luan, Zhiliang Hong, Zhonghua Li,
The degradation behavior of C/SiC composites in complex environment,
Materials Science and Engineering: A,
Volume 546,
2012,
Pages 212-217,
ISSN 0921-5093,
https://doi.org/10.1016/j.msea.2012.03.053.
(https://www.sciencedirect.com/science/article/pii/S092150931200411X)
Abstract: The advanced high temperature composites have been considered as structural or functional material in complex and harsh environments, which usually comprise of various oxidizing particles such as molecular oxygen (MO), atomic oxygen (AO) and molecular water. This study aimed to investigate C/SiC behaviors in single factor or combination environments. In the MO oxidation, an inert surface is formed on SiC. At the AO oxidation, the Si of SiC is preferentially etched off leaving a certain depth of C layer on the sample. Two types of coupled oxidations defined as mode A (first MO and then AO oxidation), and mode B oxidation (first AO and then MO oxidation) were investigated systematically in this study, and found that the prior oxidative effect majorly determined the corresponding coupled oxidation behavior. From microscopic observation and fractural test, the mode B oxidation induced a more serious degradation upon the material than that of the mode A, which is illustrated by the proposed erosion mechanisms for the modes A and B.
Keywords: C/SiC composites; Oxidation; Atomic oxygen; Mechanical behavior

Ming Luo, Yawei Li, Shengli Jin, Shaobai Sang, Lei Zhao, Yuanbing Li,
Microstructures and mechanical properties of Al2O3-C refractories with addition of multi-walled carbon nanotubes,
Materials Science and Engineering: A,
Volume 548,
2012,
Pages 134-141,
ISSN 0921-5093,
https://doi.org/10.1016/j.msea.2012.04.001.
(https://www.sciencedirect.com/science/article/pii/S092150931200487X)
