Repository: HarryWang2222/Metal_GPT_prep

# Metal_GPT_prep
 codes for Metal GPT preparation

File: sci-hub-crawler-master/version2.2/data_2/mse12.txt (part 1 of 5)
Z.W. Huang, P.L. Yong, H. Zhou, Y.S. Li,
Grain size effect on deformation mechanisms and mechanical properties of titanium,
Materials Science and Engineering: A,
Volume 773,
2020,
138721,
ISSN 0921-5093,
https://doi.org/10.1016/j.msea.2019.138721.
(https://www.sciencedirect.com/science/article/pii/S0921509319315072)
Abstract: The grain size effect on deformation mechanisms and mechanical properties of Ti is investigated by using electron backscattered diffraction technique. Higher twin density and more twin systems are found in Ti with larger grain size after cryogenic rolling process. The percentage of twinned grain increases rapidly first and then become steady until saturation, while the number of twin per grain keeps increasing with the increase of grain size. The generation of {112¯2} contraction twin is shown a higher sensitivity to grain size than that of {101¯2} extension twin. Annealed Ti with smaller grain size possesses better work hardening. While after rolling process, Ti with lager grain size obtains better work hardening due to higher twin density and lower density of pre-existing dislocations.
Keywords: Titanium; Twinning; Slip; Grain size; Mechanical property

M. Asadipoor, A. Pourkamali Anaraki, J. Kadkhodapour, S.M.H. Sharifi, A. Barnoush,
Macro- and microscale investigations of hydrogen embrittlement in X70 pipeline steel by in-situ and ex-situ hydrogen charging tensile tests and in-situ electrochemical micro-cantilever bending test,
Materials Science and Engineering: A,
Volume 772,
2020,
138762,
ISSN 0921-5093,
https://doi.org/10.1016/j.msea.2019.138762.
(https://www.sciencedirect.com/science/article/pii/S0921509319315473)
Abstract: The effect of hydrogen on the mechanical properties of X70 pipeline steel was investigated by a combination of macro- and microscale approaches. Various tensile tests under vacuum, in-situ H-plasma charging (IHPC), and ex-situ electrochemical H-charging (EEHC) conditions were conducted to elucidate the hydrogen effect in the macroscale approach. All tensile tests were performed inside an environmental scanning electron microscopy (ESEM) chamber. The IHPC, as a novel hydrogen charging technique, was compared with conventional EEHC while uncharged tensile specimens were used as a reference. The results demonstrated that the variations in the IHPC condition were negligible compared to the vacuum condition, whereas the differences in the ex-situ condition were more prominent. Furthermore, susceptibility to hydrogen in the vacuum-ex situ regime was manifested in the reduction of yield strength and ultimate tensile strength. These findings were confirmed by the fractographic analysis, where some of the effects of hydrogen (e.g. the formation of secondary cracks by detrimental inclusions (MnS and Al2O3) and the transition of fracture features from ductile dimples to cleavage patterns) were well illustrated. On the other hand, micro-cantilever bending tests were performed in the air to avoid hydrogen effects and applied inside a miniaturized electrochemical cell to promote hydrogen uptake. The bending results and post-mortem analysis of the tested cantilevers indicated that the hydrogen-reduced flow stress and hydrogen-induced cracking occurred for the H-charged bent cantilever, while only increased plastic behavior occurred for the cantilever bent in the air.
Keywords: Hydrogen embrittlement; In-situ hydrogen plasma charging; Ex-situ electrochemical hydrogen charging; Micro-cantilever bending test; Yield strength; Ultimate tensile strength

Yaqi Zhao, Chunxiang Cui, Xuhao Han, Sen Cui, Ning Li, Zhu Qian,
Preparation of in situ NbC–TiC@Graphene/Fe composite inoculant and its effect on microstructures and properties of GCr15,
Materials Science and Engineering: A,
Volume 772,
2020,
138737,
ISSN 0921-5093,
https://doi.org/10.1016/j.msea.2019.138737.
(https://www.sciencedirect.com/science/article/pii/S0921509319315230)
Abstract: The NbC–TiC@Graphene/Fe composite inoculant was prepared by in situ reaction and high-energy ball milling techniques. The ceramic nanoparticles in the inoculant are surrounded by graphene and amorphous components. Compared with GCr15 without inoculation, the microstructure and mechanical properties of GCr15 bearing steel after inoculation treatment and heat treatment were studied. The inoculation treatment increases the nucleation rate of the as-cast microstructure, and the pearlite interlayer spacing and grain size are significantly reduced. After the heat treatment process, a fine cryptocrystalline martensite structure is obtained in the steel matrix. The graphene in the inoculant has an in situ reaction with Cr to form Cr7C3, and a small amount of austenite is present at the edge of the particle. The hardness, wear rate and tensile strength of the bearing steel after inoculation and heat treatment reached 61.2 HRC, 0.1904% and 2247 MPa, respectively. It is worth noting that the impact toughness of GCr15 with inoculation reached 125.33 J/cm2, which is 150.91% higher than that of GCr15 without inoculation. The relationship between macro-performance and microstructure is also clarified in this manuscript.
Keywords: Bearing steel; Inoculant; Grains and interfaces; Refinement effect; Impact toughness

Jun Chen, Jia-kuan Ren, Zhen-yu Liu, Guo-dong Wang,
The essential role of niobium in high manganese austenitic steel for application in liquefied natural gas tanks,
Materials Science and Engineering: A,
Volume 772,
2020,
138733,
ISSN 0921-5093,
https://doi.org/10.1016/j.msea.2019.138733.
(https://www.sciencedirect.com/science/article/pii/S0921509319315199)
Abstract: Five high manganese austenitic steels with different niobium additions were designed, and the essential role of niobium in high manganese austenitic steel has been elucidated by means of electron back-scatter diffraction, transmission electron microscopy, high-angle annular dark-field scanning transmission electron microscopy. Regardless of niobium content, NbC carbides can be formed during hot rolling in the temperature range of 1100-970 °C, whereas these NbC carbides are at 100-nm scale. Furthermore, the dynamic strain aging can be effectively restrained once the niobium is added. It is found that the niobium addition of 0.05 wt% greatly lowers tensile ductility and deteriorates cryogenic impact toughness, whereas both tensile ductility and cryogenic impact toughness are slightly sacrificed with further increasing niobium content. In addition, it is found that the grain refinement effect of niobium in high manganese austenitic steels is rather weak. Moreover, there is a steep increase in yield strength only when the niobium content reaches 0.29 wt%, and the sharp increase in yield strength is due to the formation of heterogeneous microstructure consisting of recrystallized or strong recovered grains and dislocation tangled or lath structured grains, indicating that the essential role of niobium in high manganese austenitic steels is that it suppresses recovery and recrystallization, and its solid-solution strengthening, grain refinement, and precipitation hardening effects are relatively weak.
Keywords: High manganese austenitic steel; Heterogeneous microstructure; Precipitation characteristics; Strengthening mechanism

Mohammad Shokr, Ali Abboud, Christoph Kirchlechner, Nataliya V. Malyar, Uuganjargal Ariunbold, Robert Hartmann, Lothar Strüder, Christoph Genzel, Manuela Klaus, Ullrich Pietsch,
In situ observations of single grain behavior during plastic deformation in polycrystalline Ni using energy dispersive Laue diffraction,
Materials Science and Engineering: A,
Volume 772,
2020,
138778,
ISSN 0921-5093,
https://doi.org/10.1016/j.msea.2019.138778.
(https://www.sciencedirect.com/science/article/pii/S0921509319315631)
Abstract: Energy dispersive X-ray Laue diffraction is applied to investigate the deformation behavior of individual grains in a polycrystalline nickel wire under tensile loading. 38 Laue spots are identified in the Laue pattern which originate from 9 separate grains. The simultaneous measurements of the Laue spot's position and energy obtained by using a 2D energy dispersive detector, allows to track the evolution of the 9 grains through multiple stages of deformation. Angular and spectral elongation (streaking) of the Laue spots increases as tensile loading is increased and is attributed to macroscopic texture changed and strain due to defect accumulation. On the single grain level, a correlation between crystallographic orientation and strain is investigated. Moreover, spatially resolved anisotropic deformation within a single grain is measured to increase at the grain boundaries. Comparison of the grain specific responses allow for development of a deformation scenario for the whole specimen. The presented experiment demonstrates an alternative protocol for the investigation of deformation mechanisms in polycrystalline materials.
Keywords: Energy dispersive X-ray Laue diffraction; Single grain analysis; Polycrystalline material; Crystal plasticity

Shuhui Lv, Xiaoling Lü, Fanzhi Meng, Qiang Yang, Xin Qiu, Pengfei Qin, Qian Duan, Jian Meng,
Microstructures and mechanical properties in a Gd-modified high-pressure die casting Mg–4Al–3La−0.3Mn alloy,
Materials Science and Engineering: A,
Volume 773,
2020,
138725,
ISSN 0921-5093,
https://doi.org/10.1016/j.msea.2019.138725.
(https://www.sciencedirect.com/science/article/pii/S0921509319315114)
Abstract: Effects of 2 wt% Gd addition on microstructures and tensile properties of a high-pressure die casting (HPDC) Mg–4Al–3La−0.3Mn (wt.%) alloy were studied. The newly developed alloy owns much finer grains than commercial/experimental HPDC Mg alloys. Furthermore, it contains various intermetallic phases, namely η-Al3(La,Gd), Al2(Gd,La) or Al2(La,Gd), Al7(La,Gd)3 and Al2.12(La,Gd)0.88, among which Al7(La,Gd)3 was experimentally observed in Mg–Al−RE-based alloys for the first time. Moreover, both η-Al3(La,Gd) and Al2(Gd,La) present two or more morphologies due to different chemical compositions. Finally, the studied alloy exhibits more excellent tensile properties than commercial/experimental HPDC Mg–Al-based alloys. The underlying causes for grain refinement, variety of intermetallic phases, as well as excellent tensile properties were discussed and revealed.
Keywords: Magnesium alloys; High-pressure die casting (HPDC); Transmission electron microscopy (TEM); Intermetallic phase; Mechanical properties

Yong Keun Kim, Hesam Pouraliakbar, Sun Ig Hong,
Effect of interfacial intermetallic compounds evolution on the mechanical response and fracture of layered Ti/Cu/Ti clad materials,
Materials Science and Engineering: A,
Volume 772,
2020,
138802,
ISSN 0921-5093,
https://doi.org/10.1016/j.msea.2019.138802.
(https://www.sciencedirect.com/science/article/pii/S0921509319315874)
Abstract: Three-layered Ti/Cu/Ti clad materials fabricated by cold roll-bonding process and in the following underwent heat treatment cycles. Microstructure evolution and mechanical properties of as-rolled and annealed samples studied by SEM, XRD, microhardness and tensile examinations. According to the results, as-rolled and treated samples contained several IMCs at their Ti/Cu interfaces while thickness of the reaction layer enhanced noticeably by annealing. Examined average IMC layers' thickness were 1.34, 1.61, 2.39 and 5.39 μm, for as-rolled, 300, 500 and 700 °C annealed specimens, respectively, consisting four different phases of CuTi2, CuTi, Cu3Ti2, and Cu4Ti. However, continuity, uniformity and thickness variation as well as the growth rate during treating for each layer was distinct. From SEM and XRD results that acquired from separated surfaces, major debonding occurred at CuTi2/CuTi and CuTi/Cu3Ti2 interfaces suggesting that bonding strength for these IMC layers were weaker than those for the other IMC/IMC interfaces and the parent-metal/IMCs. The stress-strain curves demonstrated that the strength decreased and subsequently ductility improved by annealing up to 700 °C. Meanwhile, SEM analyses revealed that cracks within IMC layers during tensile deformation emerged only in specimen annealed at 700 °C; however, it did not lead debonding or layer separation similar to other clad metals reported in literature. By fractography, it is indicated that dimples formed in the whole fracture surface of as-rolled and annealed specimens at 300 and 500 °C. For the 700 °C annealed specimen, however fracture mode was ductile, dimples hardly noticed since the cracks propagation and extension path was along the weak IMC interfaces. In addition, this sample unlike others exhibited limited necking extension before failure. According to the obtained results and as the current research's novelty, it is claimable that intermetallics formed in Ti/Cu clad materials would be more ductile comparing with other compounds reported for talented cladding metals in literature.
Keywords: Titanium; Copper; Intermetallic compound (IMC); Clad materials; Mechanical properties; Heat treatment

X.Z. Ma, Z.L. Xiang, M.Z. Ma, C. Tan, Z.A. Yang, G.L. Shen, Z.Y. Chen, Q. Shu,
Effect of trace boron addition on microstructures, textures, mechanical properties and fracture behaviors of near α titanium alloy,
Materials Science and Engineering: A,
Volume 772,
2020,
138749,
ISSN 0921-5093,
https://doi.org/10.1016/j.msea.2019.138749.
(https://www.sciencedirect.com/science/article/pii/S0921509319315357)
Abstract: B-free and B-containing near α titanium alloys were fabricated by induction skull melting method. Microstructures, textures, mechanical properties and fracture behaviors were investigated. Observations of as-casted microstructures revealed that prior β grains and α colonies were obviously refined after adding trace boron element, and widmannstatten structure of B-free alloy transformed to basket-weave structure of B-containing alloy. For as-forged alloys, prior β grains were broken and squashed, and they stretched along direction perpendicular to forging direction. TiB whiskers promoted dynamic recrystallization behavior, which led to the precipitation of more equiaxed α grains around them. Texture intensity of overall α phase obviously decreased after the addition of trace boron element, which manifested that TiB whiskers prohibited texture formation and improved microstructure homogeneity. B-containing alloy exhibited excellent combination of room temperature (RT) and high temperature (650 °C) mechanical properties. Fracture characteristics of B-free and B-containing alloys were dominant by abundant dimples and cleavage fracture of α lamellas during RT tensile processes. At 650 °C, the cleavage fracture of α lamellas was replaced by dimples, illustrating ductile fracture characteristics. Longitudinal and transverse fracture of TiB whiskers existed no matter at RT or at 650 °C for B-containing alloy. By observations of lateral surfaces, cracks and voids were easier to generate at boundaries between grains and colonies with large size for B-free alloy. For B-containing alloy, comparing with macro-zones in matrix, voids were inclined to generate around interfaces of TiB whiskers and matrix due to strain mismatch. It illustrated TiB whiskers accelerated the fracture of alloy. Voids, transverse fracture of TiB whiskers and lateral abhesion of TiB whiskers were detected at RT, while lateral abhesion of TiB whiskers was seldom discovered during 650 °C tensile process.
Keywords: B-containing alloy; TiB whiskers; Textures; Mechanical properties; Fracture behaviors

Sumit Chhangani, Suresh Kumar Masa, Rohit T. Mathew, M.J.N.V. Prasad, M. Sujata,
Microstructural evolution in Al–Mg–Sc alloy (AA5024): Effect of thermal treatment, compression deformation and friction stir welding,
Materials Science and Engineering: A,
Volume 772,
2020,
138790,
ISSN 0921-5093,
https://doi.org/10.1016/j.msea.2019.138790.
(https://www.sciencedirect.com/science/article/pii/S0921509319315758)
Abstract: Effect of thermal annealing and deformation in both compression and friction stir welding conditions on microstructural evolution in the cold rolled Al-4.36Mg-0.26Sc-0.09Zr (wt.%) alloy was investigated. To evaluate the thermal stability of the alloy, differential scanning calorimetry and static annealing experiments were carried out as a function of temperature. Microhardness measurements and quasi-static compression testing were performed on the as-received and annealed alloy samples. Friction stir welding was carried out on the as-received alloy sheet in butt configuration at two different tool traverse speeds of 250 and 500 mm/min. Upon annealing, the alloy showed continuous recrystallization with transformation of the elongated grain structure possessing strong rolling texture to coarse equiaxed microstructure with random orientation. The annealed alloy exhibited reduced hardness and compressive strength at room temperature. Detailed microstructural investigation of hot compression deformed and friction stir welded samples revealed formation of subgrain structure and followed by fine recrystallized grains with nearly random orientation. The analysis suggests that continuous dynamic recrystallization involving progressive subgrain rotation is the possible mechanism for microstructural changes occurring during hot deformation of Al–Mg-Sc alloy.
Keywords: Al-Mg-Sc alloy; Hot compression; Friction stir welding; Microstructure; Microtexture

Amborish Banerjee, B. Gangadhara Prusty, Saroj Bhattacharyya, Qiang Zhu,
An investigation on the deformation mechanisms of high carbon steel under the influence of thermal and rate-dependent loading,
Materials Science and Engineering: A,
Volume 772,
2020,
138766,
ISSN 0921-5093,
https://doi.org/10.1016/j.msea.2019.138766.
(https://www.sciencedirect.com/science/article/pii/S0921509319315515)
Abstract: In this paper, the effect of strain rates on the material and substructural behaviour of high carbon (1% C) steel (HCS) is experimentally investigated at ambient and elevated temperatures. Compression tests at different strain rates (2.56 × 10-4 - 2.56 × 10-1/s) as well as temperatures (25-175 °C) were performed and the corresponding structure-property correlations were established. The material exhibited transformation of austenite to martensite at ambient condition whereas formations of ferrite/tempered martensite (TM) and carbide precipitates were evidenced at higher temperatures. At the high-temperature regime, with increasing the temperature from 100 to 175 °C, a noticeable increase in yield strength is evidenced. Such an increase in yield strength is due to the increase in the volume fraction of carbides precipitation and dislocation strengthening associated with the phase transformation. An overall increase in the kernel average misorientation (KAM) values were found with an increase in the strain-rate whereas, in terms of increasing temperature, the lowest KAM values were exhibited when the material was deformed at 100 °C. Transmission electron microscopy (TEM) studies revealed decreasing dislocation cell size with increase in the temperature and strain rate that further indicates an increase in the dislocation density of the material. The width of the plate martensite displayed a declining trend with a rise in the strain rate irrespective of the deformation temperature.
Keywords: High carbon steel; Phase transformation; Strain rate; Microstructure; Yield strength; Dislocation cell

A.A. Shibkov, M.A. Zheltov, M.F. Gasanov, A.E. Zolotov, A.A. Denisov, M.A. Lebyodkin,
Dynamics of deformation band formation investigated by high-speed techniques during creep in an AlMg alloy,
Materials Science and Engineering: A,
Volume 772,
2020,
138777,
ISSN 0921-5093,
https://doi.org/10.1016/j.msea.2019.138777.
(https://www.sciencedirect.com/science/article/pii/S092150931931562X)
Abstract: Dynamics of the deformation band formation during creep in an Al–Mg alloy was investigated by simultaneous high-speed video recording of deformation bands with an extremely high time resolution of 40 μs and measurement of the concomitant acoustic emission. The results are consistent with the mechanism where the trigger of a strain step on the creep curve is the nucleation and rapid widening of a primary deformation band, generating an acoustic emission signal within 1 ms. Correlations between various stages of the deformation band formation, acoustic emission, and stress response are explored in detail. Notably, the stress drop rate and the amplitude of the acoustic emission signal are found to be linearly related. The mechanism of the acoustic emission associated with the initial rapid stage of the band development is discussed.
Keywords: Aluminum alloys; Creep; Deformation band; High time resolution imaging; Acoustic emission

Yimin Cui, Chaohua Li, Changsheng Zhang, Runguang Li, Yang Ren, Weiwei Zheng, Yandong Wang,
Effect of initial microstructure on the micromechanical behavior of Ti-55531 titanium alloy investigated by in-situ high-energy X-ray diffraction,
Materials Science and Engineering: A,
Volume 772,
2020,
138806,
ISSN 0921-5093,
https://doi.org/10.1016/j.msea.2019.138806.
(https://www.sciencedirect.com/science/article/pii/S0921509319315916)
Abstract: Microstructure features including the morphology and texture of constituent phases play an important role in the mechanical properties of Ti-55531 high strength titanium alloy. However, the underlying understanding from the micromechanical aspect is still lacking. In the present work, the effect of microstructure on the micromechanical behavior of Ti-55531 alloy was investigated by high-energy X-ray diffraction. For two typical microstructures of Ti-55531 alloy, the micromechanical behavior including lattice strains of oriented grains are determined. Furthermore, the stress partitioning between α and β phase and internal microstress evolution in the specimens with different microstructures are discussed. In combination with the microstructure characterization, the corresponding mechanism for microstructure influence on the mechanical properties is discussed. It is found that, for the specimens with different types of microstructures, stress partitioning between constituent phases is obviously different. The results show that the α phase stress is higher than that of β phase in the specimen with the bimodal microstructure (BM), while the β phase is subjected to much higher stress than α phase in the specimen with the lamellar microstructure (LM). For the specimen with BM, the morphology of α phase leads to a remarkable difference in the microscopic deformation behavior between αp (primary α phase) and αs (secondary α phase). It is suggested that the acicular αs precipitates bear higher stress than equiaxed αp. The intergranular and interphase microstresses in both specimens have been quantitatively evaluated. The results show that the <200>//LD fiber texture of β phase leads to higher intergranular microstress in the specimen with BM. The interphase microstress is more remarkable in the specimen with LM. Combining the in-situ HEXRD and microstructure characterization, the present study provides a fundamental understanding of the relationship between microstructure and mechanical properties from the perspective of micromechanical behavior.
Keywords: Titanium alloys; Micromechanical behavior; High-energy X-ray diffraction; Stress partitioning

A. Contreras, A. López, E.J. Gutiérrez, B. Fernández, A. Salinas, R. Deaquino, A. Bedolla, R. Saldaña, I. Reyes, J. Aguilar, R. Cruz,
An approach for the design of multiphase advanced high-strength steels based on the behavior of CCT diagrams simulated from the intercritical temperature range,
Materials Science and Engineering: A,
Volume 772,
2020,
138708,
ISSN 0921-5093,
https://doi.org/10.1016/j.msea.2019.138708.
(https://www.sciencedirect.com/science/article/pii/S0921509319314947)
Abstract: Most of information regarding the construction of continuous cooling transformation (CCT) diagrams considers the decomposition of austenite above the critical transformation temperature Ac3. The development of new grades of multiphase advanced high-strength steels (AHSS) usually involves an intercritical annealing stage, making it necessary the construction of CCT diagrams from the intercritical range. The availability of CCT diagrams constructed from the intercritical austenite is practically non-existent in the open literature. The present research reports an approach for the design of AHSS based on the behavior of CCT diagrams calculated from the intercritical temperature range as a function of chemical composition. Changes in chemical composition were conducted to promote the fabrication of multiphase AHSS steels under conditions that simulate continuous annealing and galvanizing lines (CAGL). To validate the results obtained from computer simulations, the steel was then fabricated, processed at laboratory scale and subjected to thermal cycles that simulate CAGL. Although there is a good approximation between theoretical and experimental results, it was observed that the software presents some limitations regarding the effects of plastic deformation and carbon partitioning during the isothermal bainitic treatment (IBT) on the final microstructures.
Keywords: Advanced high strength steels; CCT diagrams; In-situ phase transformations; Dilatometry; Microstructure; Mechanical properties

D.M. Xu, G.Q. Li, X.L. Wan, R.D.K. Misra, J.X. Yu, G. Xu,
On the deformation mechanism of austenitic stainless steel at elevated temperatures: A critical analysis of fine-grained versus coarse-grained structure,
Materials Science and Engineering: A,
Volume 773,
2020,
138722,
ISSN 0921-5093,
https://doi.org/10.1016/j.msea.2019.138722.
(https://www.sciencedirect.com/science/article/pii/S0921509319315084)
Abstract: The novel concept of phase reversion involving severe cold deformation of austenite to martensite, followed by annealing when martensite reverts to austenite was used to obtain fine-grained (FG) 18Cr–8Ni austenitic stainless steel with high strength-high elongation combination. Through the application of the concept, the objective of the study is to study the deformation behavior and mechanism of austenitic stainless steel at elevated temperatures in the range of 25 °C–800 °C and compare with the as-received coarse-grained (CG) 18Cr–8Ni steel counterpart. The study clearly underscored that with the increase of temperature from 25 °C to 800 °C, the deformation mechanism in CG steel varied from TRIP at 25 °C, TWIP at 200 °C, dislocation slip at 600 °C to dynamic recrystallization + grain boundary sliding at 800 °C. Whereas, the deformation mechanisms in FG steel varied from primary TRIP + minor TWIP at 25 °C, primary TWIP + minor TRIP at 200 °C, primary grain boundary sliding + minor dislocation slip + TWIP at 600 °C to grain boundary sliding + dynamic recrystallization at 800 °C. The difference in deformation mechanism between CG and FG steels is a grain size effect and is related to the increase grain boundary density and stability of austenite with decrease in grain size.
Keywords: Austenitic stainless steel; Grain refinement; Deformation microstructure; Mechanical property; High temperature

Meng Wang, Huashan Liu, Richu Wang, Jian Peng,
Thermally stable Ni/Au–Sn/Ni joint fabricated via transient liquid-phase bonding,
Materials Science and Engineering: A,
Volume 773,
2020,
138738,
ISSN 0921-5093,
https://doi.org/10.1016/j.msea.2019.138738.
(https://www.sciencedirect.com/science/article/pii/S0921509319315242)
Abstract: The microstructure evolution of Ni/Au–Sn/Ni joints during transient liquid-phase (TLP) bonding and its effects on the thermal stability of the TLP bonded joints were investigated in this study. The results showed that the Au–Sn (AuSn + Au5Sn eutectic) solder reacts with the Ni substrate to form the Ni3Sn2 layer at the interface, and transforms into Au5Sn + α(Au) during TLP bonding at 350 °C for 60 min. The TLP bonded joint comprises Ni3Sn2/α(Au) + Au5Sn phases and exhibits excellent thermal stability, as evidenced from the three experiments: the shear strength which is 48 MPa at room temperature, decreases almost linearly and remains at 32 MPa even at 450 °C; remains at ~45 MPa even after exposure at 450 °C for 400 h; and decreases only slightly to 42 MPa after undergoing 300 thermal cycles between 25 and 350 °C. Few voids formed at the interface during the bonding process and the sequential exposure or thermal cycling, and the extra reactions that occur during service at high temperature have minimal effect on the local stress concentration at the interface, which contributes to the thermal stability of the TLP bonded Ni/Au–Sn/Ni.
Keywords: Thermal stable; Ni/Au–Sn/Ni; Transient liquid phase bonded; Shear strength; Interfacial reaction

Xuan Luo, Zongqiang Feng, Tianbo Yu, Tianlin Huang, Rongguang Li, Guilin Wu, Niels Hansen, Xiaoxu Huang,
Microstructural evolution in Mg-3Gd during accumulative roll-bonding,
Materials Science and Engineering: A,
Volume 772,
2020,
138763,
ISSN 0921-5093,
https://doi.org/10.1016/j.msea.2019.138763.
(https://www.sciencedirect.com/science/article/pii/S0921509319315485)
Abstract: An Mg-3Gd (wt. %) alloy has been deformed by accumulative roll bonding through four cycles to an equivalent strain of 3.2. The deformed microstructure has been fully characterized by advanced electron microscopy techniques and the mechanical properties are determined by tensile testing. Three characteristic microstructures have been identified and characterized as: cell blocks, twin blocks and nanograins, all with boundary spacings of 100–200 nm. These structures illustrate a structural subdivision by low angle dislocation boundaries and high angle boundaries, which shows a clear resemblance with deformation microstructures in fcc and bcc metals deformed to high strains. The structural evolution has its origin in dislocation and twinning based plasticity which is quantified. The structure-strength relationship of this low-alloyed Mg-3Gd is analysed.
Keywords: Mg alloy; Accumulative roll bonding; Grain subdivision; Microstructure; Mechanical properties

Manizheh Aghaei, Saeid Ziaei-Rad,
A micro mechanical study on DP600 steel under tensile loading using Lemaitre damage model coupled with combined hardening,
Materials Science and Engineering: A,
Volume 772,
2020,
138774,
ISSN 0921-5093,
https://doi.org/10.1016/j.msea.2019.138774.
(https://www.sciencedirect.com/science/article/pii/S092150931931559X)
Abstract: Selecting an appropriate material behavior is considered to be one of the most important parts of simulating mechanical tests in dual phase (DP) steels. In this study, Lemaitre damage model besides combined isotropic/kinematic hardening is used for finite element modelling of DP600 steel in uniaxial tensile loading. Plane strain analysis was performed on a representative volume element selected from the scanning electron microscopy (SEM) picture which was captured from surface of the specimen. Calibration of material parameters for ferrite phase obtained good results in stress-strain diagram and damage distribution in simulation which verified with experimental results. Simulation and also SEM analysis showed that almost all damaged regions were in ferrite/martensite boundary and especially between two martensite islands that are close to each other; these regions are in main shear bands areas. At the end, a parametric study was done to determine the effect of morphology and distribution of martesite phase on DP steel behavior under tensile loading. The results showed that regular morphology of martensite phase gave better results in terms of energy required for fracture and damage distribution than irregular morphology.
Keywords: Dual phase steel; Uniaxial tension; Lemaitre damage model; Combined hardening; SEM analysis

Hanlin Peng, Ling Hu, Liejun Li, Weipeng Zhang,
Ripening of L12 nanoparticles and their effects on mechanical properties of Ni28Co28Fe21Cr15Al4Ti4 high-entropy alloys,
Materials Science and Engineering: A,
Volume 772,
2020,
138803,
ISSN 0921-5093,
https://doi.org/10.1016/j.msea.2019.138803.
(https://www.sciencedirect.com/science/article/pii/S0921509319315886)
Abstract: The coarsening behaviors of γ′ particles in Ni28Co28Fe21Cr15Al4Ti4 high-entropy alloys and their influences on mechanical properties were analyzed. The lattice constant of the matrix decreased with the increase in aging time due to the precipitation of L12 nanoparticles. The increase in annealing time led to a continuous growth of both face-centered cubic grains and L12 particles. Both yield strength and microhardness exhibited age hardening, which varied with the holding time at 800 °C. When the holding time was in the range of 0–24 h, the yield strength and hardness increased with the aging time and dislocation cutting through particle mechanism dominates during deformation. When the holding time exceeded 24 h, the strength and hardness gradually decreased with the increase in aging time and Orowan dislocation looping was the dominant strengthening mechanism. Upon the aging at 800 °C for 24 h, the age hardening reached a peak, which provided an excellent combination of yield strength (855 MPa) and ultimate tensile strength (1031 MPa). The age hardening was related to the precipitation and ripening of spherical L12 nanoparticles. The ripening rate of L12 precipitates was calculated to be 0.31 × 10−27 m3/s. Our results can guide the designs of tough high-entropy alloys for various applications and heat treatments for a good combination of mechanical properties.
Keywords: High-entropy alloys; Tensile properties; Particles ripening; Age hardening; Strengthening mechanism

Krzysztof Bryła,
Microstructure and mechanical characterisation of ECAP-ed ZE41A alloy,
Materials Science and Engineering: A,
Volume 772,
2020,
138750,
ISSN 0921-5093,
https://doi.org/10.1016/j.msea.2019.138750.
(https://www.sciencedirect.com/science/article/pii/S0921509319315369)
Abstract: The ZE41A magnesium alloy is used mainly for aerospace and automotive applications owing to its moderate strength up to 150 °C. However, it shows reduced strength and ductility at ambient temperature as a consequence of formation of stable ternary compound on grain boundaries. Therefore, obtaining improved mechanical properties by grain refinement and changing the distribution and size of ternary phase using equal-channel angular pressing constitute the objectives of the present work. The microstructure after four passes of ECAP is characterised by bimodal grain distribution, with parts of ultrafine grains or subgrains below 1  μm, and elongated larger ones, even above 20 μm. The significant change in distribution and size of ternary phase occurred after ECAP. In addition, the Zn22Zr particles of approximately 50 nm in diameter and less were determined. These precipitates were not previously identified in the EZ41A alloy. The grain refinement, as well as the redistribution and the fragmentation of the ternary phase particles through a ECAP process is accompanied by an increase in mechanical properties. The hardness is almost two times higher after 4 passes of ECAP compared to as-cast condition. The tensile strength, as well as the compression strength approximately doubles and the ductility is enhanced.
Keywords: Magnesium alloy; Equal-channel angular pressing; Grain refinement

Jun Zhao, Bin Jiang, Yuan Yuan, Aitao Tang, Haoran Sheng, Tianhao Yang, Guangsheng Huang, Dingfei Zhang, Fusheng Pan,
Influence of Zn addition on the microstructure, tensile properties and work-hardening behavior of Mg-1Gd alloy,
Materials Science and Engineering: A,
Volume 772,
2020,
138779,
ISSN 0921-5093,
https://doi.org/10.1016/j.msea.2019.138779.
(https://www.sciencedirect.com/science/article/pii/S0921509319315643)
Abstract: Microstructures, tensile properties and work-hardening behavior of extruded Mg-1Gd-xZn (x = 0, 0.5, 1.0, 1.5, wt.%) alloy sheets were investigated in the present work. All the extruded sheets exhibit a fully-recrystallized microstructure and a weak extrusion-direction (ED)-split texture. The average grain sizes of Mg-1Gd sheets slightly decrease with the increase of Zn content up to 1.0 wt%, while a sharp decrease of the grain size occurs in Mg-1Gd-1.5Zn sheet attributed to the existence of abundant fine W-phase precipitates. Zn addition is found to cause a weak ED-split texture and to gradually form new transverse direction (TD)-split texture component. The combination of Zn solute, fine W-phase precipitate and weakening texture induced by Zn addition simultaneously improve the strengths and ductility of Mg-1Gd-xZn sheets. However, excessive Zn addition leads to larger Mg5Gd precipitates and thus decreases the ductility. With the increment of Zn content from 0 to 1.5 wt%, work-hardening exponents of Mg-1Gd-xZn sheets gradually increase from 0.34 to 0.39 along ED, and from 0.23 to 0.29 along TD, respectively. Meanwhile, hardening capacities increase from 1.73 to 1.84 along ED, and from 0.73 to 1.07 along TD, respectively.
Keywords: Mg-Gd alloy; Texture; Mechanical properties; Work-hardening

Jung Gi Kim, Jeong Min Park, Jae Bok Seol, Jungho Choe, Ji-Hun Yu, Sangsun Yang, Hyoung Seop Kim,
Nano-scale solute heterogeneities in the ultrastrong selectively laser melted carbon-doped CoCrFeMnNi alloy,
Materials Science and Engineering: A,
Volume 773,
2020,
138726,
ISSN 0921-5093,
https://doi.org/10.1016/j.msea.2019.138726.
(https://www.sciencedirect.com/science/article/pii/S0921509319315126)
Abstract: Rapid melting and solidification cycle during additive manufacturing provides a non-equilibrium environment that generates a large amount of internal defects, including dislocations, precipitations, and solute heterogeneity. These internal defects not only enhance the strength of materials by interacting with mobile dislocations but also reduce ductility due to coherency loss. To minimize the coherency loss from internal defects, defect size control in the additively manufactured products becomes an important issue. In this work, the high strength-ductility combination of additively manufactured carbon-doped CoCrFeMnNi is achieved by designing nano-scale solute heterogeneities in the matrix. The CoCrFe–MnNi solid-liquid two-phase region and interstitial carbon promote Mn and Ni segregation at cell networks and nano-sized precipitations, respectively. Laser scan speed during additive manufacturing determines the solidification rate that controls the solute cell network size. The MnNi co-segregated solute network not only interacts with dislocations but also induces strong back-stress hardening that contributes to achieving ~900 MPa yield strength with ~30% elongation which combination is significantly larger than the recent additively manufactured high-entropy alloys. This work demonstrates the importance of heterogeneity control in the additively manufactured materials to gain outstanding mechanical properties.
Keywords: Additive manufacturing; Heterogeneous structure; High entropy alloy; Microstructure; Mechanical property

Brian K. Milligan, Shibayan Roy, Charles S. Hawkins, Lawrence F. Allard, Amit Shyam,
Impact of microstructural stability on the creep behavior of cast Al–Cu alloys,
Materials Science and Engineering: A,
Volume 772,
2020,
138697,
ISSN 0921-5093,
https://doi.org/10.1016/j.msea.2019.138697.
(https://www.sciencedirect.com/science/article/pii/S0921509319314832)
