Repository: HarryWang2222/Metal_GPT_prep

# Metal_GPT_prep
 codes for Metal GPT preparation

File: sci-hub-crawler-master/version2.2/data_2/mse120.txt (part 1 of 4)
J. Ramírez-Rico, J. Martínez-Fernandez, J.I. Peña, D. Singh, J. Routbort,
Residual stresses in Al2O3–ZrO2 (3mol.% Y2O3) directionally solidified eutectic ceramics as a function of temperature,
Materials Science and Engineering: A,
Volume 541,
2012,
Pages 61-66,
ISSN 0921-5093,
https://doi.org/10.1016/j.msea.2012.02.001.
(https://www.sciencedirect.com/science/article/pii/S0921509312001918)
Abstract: Directionally solidified eutectics are in situ composites grown from the melt. Due to the differences in the thermoelastic properties of the different phases present in the material, these composites often exhibit residual stresses that can affect their mechanical properties. In this work we use neutron diffraction to investigate residual stresses in Al2O3–ZrO2 eutectic composites as a function of temperature, for samples processed at two different growth rates, 10mm/h and 750mm/h. Our results show that the stress-free temperature is in the range of 1200±200°C. We explain the experimental observations based on the thermoelastic properties of the phases in the material and confirm our measurements using a simple, self-consistent model.
Keywords: Residual Stress; Al2O3; ZrO2; Composites; Directionally solidified eutectics

Gholamreza Khalaj, Mohammad Javad Khalaj, Ali Nazari,
Microstructure and hot deformation behavior of AlMg6 alloy produced by equal-channel angular pressing,
Materials Science and Engineering: A,
Volume 542,
2012,
Pages 15-20,
ISSN 0921-5093,
https://doi.org/10.1016/j.msea.2012.02.015.
(https://www.sciencedirect.com/science/article/pii/S0921509312002055)
Abstract: Experimental work carried out to assess the strain rate and temperature affected deformation behavior of equal-channel angular pressed AlMg6 alloy. Elevated temperature compression test performed at temperatures ranged from 360 to 520°C, four strain rates of 0.001, 0.01, 0.1 and 1s−1. The flow stress curves displayed two kinds of different behaviors, which, at low temperatures or high strain rates, during the initial stage of deformation there is an increase in the flow stress, whereas, at high temperatures or low strain rates, flow curve decreases continuously from yield point due to occurrence of dynamic recrystallization phenomena. Activation energy of deformation is calculated as 185.5KJmol−1 for the alloy. Steady state strain rate sensitivity parameters were calculated for the strain rate ratios of ε˙1/ε˙2 (1/10), ε˙2/ε˙3 (10/100). The increasing of the m values from 0.1 to 0.4 for the applied strain rate ratios of ε˙2/ε˙3 (10/100) and ε˙1/ε˙2 (1/10), respectively, is assumed to be the result of changing the deformation mechanism from recovery to recrystallization. The effects of number of passes and strain path have been studied on the mechanical and microstructural characteristics of this alloy.
Keywords: Hot deformation; ECAP; Dynamic recrystallization; AlMg6 alloy

A.M. Mitrašinović, F.C. Robles Hernández,
Determination of the growth restriction factor and grain size for aluminum alloys by a quasi-binary equivalent method,
Materials Science and Engineering: A,
Volume 540,
2012,
Pages 63-69,
ISSN 0921-5093,
https://doi.org/10.1016/j.msea.2012.01.072.
(https://www.sciencedirect.com/science/article/pii/S0921509312001086)
Abstract: In the present research paper is suggested a new methodology to determine the growth restricting factor (Q) and grain size (GS) for various Al-alloys. The present method combines a thermodynamical component based on the liquidus behavior of each alloying element that is later incorporated into the well known growth restricting models for multi-component alloys. This approach that can be used to determine Q and/or GS based on the chemical composition and the slope of the liquidus temperature of any Al-alloy solidified in close to equilibrium conditions. This method can be modified further in order to assess the effect of cooling rate or thermomechanical processing on growth restricting factor and grain size. In the present paper is proposed a highly accurate (R2=0.99) and validated model for Al–Si alloys, but it can be modified for any other Al–X alloying system. The present method can be used for alloys with relatively high solute content and due to the use of the thermodynamics of liquidus this system considers the poisoning effects of single and multi-component alloying elements.
Keywords: Aluminum alloys; Casting; Semisolid processing; Nucleation; Recrystallization

Qizhen Li,
Mechanical properties and microscopic deformation mechanism of polycrystalline magnesium under high-strain-rate compressive loadings,
Materials Science and Engineering: A,
Volume 540,
2012,
Pages 130-134,
ISSN 0921-5093,
https://doi.org/10.1016/j.msea.2012.01.116.
(https://www.sciencedirect.com/science/article/pii/S0921509312001645)
Abstract: Polycrystalline magnesium was compressed under different strain rates (0.001, 800, 1000, 2000, and 3600s−1) to investigate its dynamic mechanical properties, and microstructural characterization was performed to uncover the deformation mechanism. The results show that yield strength is insensitive to strain rate, while ultimate strength, fracture strain, and work hardening rate are highly sensitive to strain rate. Three deformation regimes (I, II, and III) were observed on the quasi-static and dynamic stress–strain curves. These regimes show respectively increasing work hardening rate in the early stage of plastic deformation, constant work hardening rate in the intermediate plastic deformation region, and decreasing work hardening rate in the end region right before fracture. Different deformation mechanisms operate for the quasi-static and dynamic loading conditions. Microscopically, twinning/detwinning is the dominating mechanism for quasi-static testing, while dynamic recrystallization and twinning/detwinning are the dominating mechanisms for dynamic testing. Analytic constitutive models were derived for predicting the dynamic stress–strain relations. The analysis indicated that different factors were in effect for different loading strain rates. The stress–strain relations were primarily affected by strain hardening for quasi-static testing; by strain hardening, strain rate hardening, and thermal softening for dynamic testing with ε˙≤2000 s−1; and by strain hardening, damping, and thermal softening for dynamic testing with ε˙>2000 s−1, respectively.
Keywords: Magnesium; Dynamic loading; Deformation mechanism; Twinning; Recrystallization

Jun Jiang, Lihui Zhu,
Strengthening mechanisms of precipitates in S30432 heat-resistant steel during short-term aging,
Materials Science and Engineering: A,
Volume 539,
2012,
Pages 170-176,
ISSN 0921-5093,
https://doi.org/10.1016/j.msea.2012.01.076.
(https://www.sciencedirect.com/science/article/pii/S0921509312001128)
Abstract: In order to optimize the precipitation strengthening of S30432 heat-resistant steel, the evolution and strengthening mechanisms of Nb(C,N), M23C6, and Cu-rich particles during short-term aging at 923K were discussed, more emphasis was put on Cu-rich particles. It is Cu-rich particles, rather than Nb(C,N) or M23C6, that play the most important role in the strength of S30432 steel. At least 60% of the yield strength results from the precipitation hardening of Cu-rich particles. Furthermore, Cu-rich particle is the main factor to affect the variation of the strength of S30432 steel during short-term aging. When Cu-rich particles are smaller than 6nm in diameter, cutting mechanism is dominant. After Cu-rich particles exceed 6nm, Orowan bypass mechanism governs. The tendency of the calculated yield strength attributed to Cu-rich particles with aging time is in good agreement with experimental result.
Keywords: Heat-resistant steel; Precipitation; Cu-rich particles; Strengthening mechanism

Jian-Hong Liao, Hui-Yun Bor, Chao-Nan Wei, Chuen-Guang Chao, Tzeng-Feng Liu,
Influence of microstructure and its evolution on the mechanical behavior of modified MAR-M247 fine-grain superalloys at 871°C,
Materials Science and Engineering: A,
Volume 539,
2012,
Pages 93-100,
ISSN 0921-5093,
https://doi.org/10.1016/j.msea.2012.01.059.
(https://www.sciencedirect.com/science/article/pii/S0921509312000950)
Abstract: This study added Re to Mar-M247 fine-grain superalloy and investigated the influence of microstructure and its evolution on the mechanical behavior at 871°C. Mar-M247 and modified Mar-M247 alloys consisted of dual precipitation of primary and secondary γ′ particles in the γ matrix. An increase in Re content led to a reduction in the primary γ′ phase with the γ′ phase becoming finer; however, the addition of Re did not have an obvious influence the secondary γ′ phase. Tensile and creep tests (871°C/379MPa) showed that both tensile and creep strength increased with an increase in Re content up to a maximum of 3wt%. In the early creep stage, the addition of Re improved creep resistance by increasing the strength of the γ matrix and decreasing the inter-particle spacing. In the later creep stage, the linear fraction of the γ′ raft in stress axial direction increased following the addition of Re, resulting in improved creep resistance. Observation of microstructure evolution indicated that only secondary γ′ phase coarsened directionally into a rafting structure and the primary γ′ phase was unaffected by creep. An interrupted creep tests verified that the γ′ rafting structure initiated in the primary creep stage and completed in the secondary creep stage. The addition of excessive quantities of Re, such as 5wt%, resulted in the formation of needle-like P phase, which damaged the tensile and creep properties. During tensile and creep tests, cracks initiated and propagated along grain boundary (GB) in alloys containing 0–3wt% Re; and propagated along both the GB and P/γ interface in an alloy containing 5wt% Re. In conclusion, optimal results were obtained for fine-grain Mar-M247 following the addition of 3wt% Re.
Keywords: Fine-grain; Nickel based superalloys; Casting; Rhenium; Creep

Wenjun Xi, Haijing Wang, Jing Li, Chaoliang Shi,
A NiAl- and TiC-reinforced Fe-based nanocomposite prepared by the rapid-solidification thermite process,
Materials Science and Engineering: A,
Volume 541,
2012,
Pages 166-171,
ISSN 0921-5093,
https://doi.org/10.1016/j.msea.2012.01.132.
(https://www.sciencedirect.com/science/article/pii/S0921509312002213)
Abstract: A NiAl- and TiC-reinforced iron-based nanocomposite FeNiCrAl/NiAl–TiC was prepared using the rapid-solidification thermite process. The composite consisted of ferrite, nano-scale intermetallic NiAl and micro-scale TiC. After an aging treatment at 600°C, the nano-scale NiAl precipitated in the matrix ranged from 20nm to 50nm in diameter, which led to an increase in the tensile strength of the material. This composite exhibited excellent oxidation resistance, and the mass gain after 100h of isothermal exposure at 1000°C in air was less than 1mg/cm2, which is approximately 1/70 of the mass gain of 304 stainless steel under equivalent conditions.
Keywords: Iron alloys; Nanocomposite; Thermite reaction; NiAl; TiC

Mert Efe, Hyun Jun Kim, Srinivasan Chandrasekar, Kevin P. Trumble,
The chemical state and control of oxygen in powder metallurgy tantalum,
Materials Science and Engineering: A,
Volume 544,
2012,
Pages 1-9,
ISSN 0921-5093,
https://doi.org/10.1016/j.msea.2012.01.100.
(https://www.sciencedirect.com/science/article/pii/S0921509312001487)
Abstract: Tantalum powders containing different oxygen concentrations have been vacuum hot-pressed in graphite dies to study the dissolution and precipitation of oxygen and carbon in powder metallurgy (PM) tantalum. Various types of oxide and carbide precipitates were observed using microscopy and analyzed by X-ray microdiffraction. An in situ contact gettering method using zirconium has been coupled with hot-pressing to control oxygen. This method is effective at removing oxygen from the solid solution, while the precipitation behavior is not significantly altered. Hardness profiles with distance from Zr contact agree well with those expected from oxygen concentration profiles predicted by analysis assuming a diffusion-limited rate of gettering. Corresponding lattice parameter measurements by microdiffraction indicate that oxygen prefers to stay in supersaturated solid solution, even under slow cooling, where it is much more effective in hardening than in the form of precipitates.
Keywords: Powder processing; Refractory metals; Interstitials; Oxides; Precipitation

Wu-Bian Tian, Hideki Kita, Hideki Hyuga, Naoki Kondo, Kiyoto Sekine,
Joining of B4C by Al–Si infiltrated TiC tape: Effect of Si content on joint microstructure and corrosion resistance,
Materials Science and Engineering: A,
Volume 539,
2012,
Pages 238-242,
ISSN 0921-5093,
https://doi.org/10.1016/j.msea.2012.01.088.
(https://www.sciencedirect.com/science/article/pii/S0921509312001244)
Abstract: B4C ceramics were strongly bound by TiC tape interlayers that were infiltrated by Al–xSi (x=0, 6, 12 and 18wt.%) melts at 1000°C for 0.5h in vacuum. The measured bending strengths of B4C joints are higher than 210MPa and these joints usually fracture from substrates for the good binding at interface and within interlayer on the basis of microstructure examinations. After corrosion tests, all B4C joints display a decreasing tendency in bending strength but their retained strengths increase from 35MPa to 146MPa with the increase of Si addition. The improved corrosion resistance is mainly attributed to the presence of Ti(Al, Si)3 and TiSi2 compounds instead of pure Al as binder phases in the interlayer.
Keywords: Joining; Boron carbide; Infiltration; Mechanical properties; Corrosion resistance

F.F. Wu, W. Zheng, J.W. Deng, D.D. Qu, J. Shen,
Super-high compressive plastic deformation behaviors of Zr-based metallic glass at room temperature,
Materials Science and Engineering: A,
Volume 541,
2012,
Pages 199-203,
ISSN 0921-5093,
https://doi.org/10.1016/j.msea.2012.02.025.
(https://www.sciencedirect.com/science/article/pii/S0921509312002298)
Abstract: The plastic deformation behavior of a Zr-based metallic glass with super-high compressive ductility was investigated. It was found that large amount of excess free volume would induce large shear transformation zone (STZ), which could stimulate multiple primary shear bands and stabilize their propagation. However, the sample with small STZ showed unstable single shear banding, and an obvious stress valley was found in the true stress–strain curve. This finding is important for understanding the plastic deformation behaviors of various metallic glasses.
Keywords: Metallic glass; Free volume; Plastic deformation; Shear transformation zone

Suhrit Mula, H. Bahmanpour, S. Mal, P.C. Kang, M. Atwater, W. Jian, R.O. Scattergood, Carl C. Koch,
Thermodynamic feasibility of solid solubility extension of Nb in Cu and their thermal stability,
Materials Science and Engineering: A,
Volume 539,
2012,
Pages 330-336,
ISSN 0921-5093,
https://doi.org/10.1016/j.msea.2012.01.104.
(https://www.sciencedirect.com/science/article/pii/S0921509312001529)
Abstract: A series of Cu–xNb (x=1–15at.%22All the compositions are expressed in at.% after this unless otherwise stated.) alloys have been investigated to study the metastable solid solubility extension of Nb in Cu by mechanical alloying. Analysis of X-ray diffraction and Gibbs free energy change confirmed that 7.5% of Nb was metastably dissolved in Cu after 8h of milling at room temperature although Cu–Nb is a system with positive heat of mixing. The solid solubility could be extended up to 10% after enhancing milling duration to 16h. Detailed thermodynamic analysis revealed that the additional energy stored during mechanical alloying could overcome the required energy barrier as per Miedema's model for the formation of disordered solid solution. The extended solid solubility has been explained along with the other possible mechanisms. Extensive annealing experiments and structural investigation revealed that the supersaturated solid solution is completely stable up to 400°C. The matrix grains were stabilized and retained their size, ∼25nm, even after annealing at 600°C. Microhardness measurement and grain size analysis show that the dissolution of Nb in Cu has a larger strengthening effect than that of free Nb in the compositions.
Keywords: Metastable nanostructure; Thermodynamic analysis; Thermal stability; Microhardness; X-ray diffraction

D. Barbier, V. Favier, B. Bolle,
Modeling the deformation textures and microstructural evolutions of a Fe–Mn–C TWIP steel during tensile and shear testing,
Materials Science and Engineering: A,
Volume 540,
2012,
Pages 212-225,
ISSN 0921-5093,
https://doi.org/10.1016/j.msea.2012.01.128.
(https://www.sciencedirect.com/science/article/pii/S0921509312001888)
Abstract: The high manganese austenitic steels with low stacking fault energy (SFE) present outstanding mechanical properties due to the occurrence of two strain mechanisms: dislocation glide and twinning. Both mechanisms are anisotropic. In this paper, we analyzed the effect of monotonous loading path on the texture, the deformation twinning and the stress–strain response of polycrystalline high Mn TWIP steel. Experimental data were compared to predicted results obtained by two polycrystalline models. These two models are based on the same single crystal constitutive equations but differ from the homogenization scheme. The good agreement between experiments and calculations suggest that the texture plays a key role in twinning activity and kinetics with regard to the intergranular stress heterogeneities. Rolling direction simple shear induces single twinning while rolling and transverse direction uniaxial tensions induce multi-twinning leading to lower twin volume fractions due to twin–twin interactions.
Keywords: TWIP steel; Micromechanical model; Tensile and shear deformation; Texture and microstructure evolutions

Jian-wen Fan, Rui-ping Xie, Yong-chun Wang, Tian-hua Liu,
Fatigue behavior of plain C–Mn steel plates with fine grained ferrite in surface layers,
Materials Science and Engineering: A,
Volume 539,
2012,
Pages 154-162,
ISSN 0921-5093,
https://doi.org/10.1016/j.msea.2012.01.073.
(https://www.sciencedirect.com/science/article/pii/S0921509312001098)
Abstract: The effect of fine-grained surface layers on the fatigue behavior of plain C–Mn steel plates is investigated. The plain C–Mn steel plates have been manufactured by a special thermo-mechanical controlled process (TMCP). For plates rolled by the special TMCP (designated special plates), the ferrite grain size approaches 5.5μm in the surface layers and reaches 6.5μm on average in the whole thickness of the plates, while for usually rolled plates (designated usual plates), the grain size is 15μm on average in the whole thickness of the plates, without obvious difference between surface and central layers. Significant improvements of fatigue properties have been achieved by the ferrite grain refinement. Under the similar stress condition, the fatigue lifetime of the special plate is more than 10 times as long as that of the usual plate, and the first stage of fatigue crack propagation can be prolonged. With a similar lifetime of the usual plate under a load ratio R (σmin/σmax) approaching zero, the special plate can sustain a load 40MPa higher than that of the usual plate. Furthermore, fatigue fractographs have been observed and analyzed by a scanning electron microscope (SEM).
Keywords: Plain C–Mn steel plate; Ferrite grain refinement; Surface layers; Fatigue strength

S.X. Liang, M.Z. Ma, R. Jing, C.L. Tan, R.P. Liu,
Structural evolution and mechanical properties of Zr–45Ti–5Al–3V alloy by heat treatments,
Materials Science and Engineering: A,
Volume 541,
2012,
Pages 67-72,
ISSN 0921-5093,
https://doi.org/10.1016/j.msea.2012.02.003.
(https://www.sciencedirect.com/science/article/pii/S0921509312001931)
Abstract: The structural evolution and mechanical properties of Zr–45Ti–5Al–3V alloy during heat treatment are investigated. X-ray diffraction (XRD) is used to analyze the alloy phase composition. The ω phase is detected after normalizing at 773K and 873K. The β-phase content increases with increasing holding temperature from 773K to 973K. The transmission electron microscopy (TEM) images of the microstructure shows that the thickness of the secondary αs phase is remarkably dependent on the cooling rate. The phase transformation is controlled by nucleation rate during cooling from low temperature 773K and by growth velocity when cooled from high temperatures 973K and 1073K. The growth of the αs phase is very slow or stops when the temperature is cooled to 939.6K. The thickness b of the αs phase of the Zr–45Ti–5Al–3V alloy relies on the onset transition temperature during cooling T0, and cooling rate υ has been deduced as b(T0,υ)=0.019(T0−939.6)/υ based on diffusion controlled growth mechanism. Tensile test results indicate that the strength of heat-treated Zr–45Ti–5Al–3V alloy is very sensitive to cooling rate.
Keywords: Zr-based alloy; Phase structure; Structural evolution; Mechanical properties

D. Shivalingappa, B.S.S. Daniel, Subrata Ray,
Effect of reinforcing phase inherited from another composite on the mechanical properties of cast magnesium base composite,
Materials Science and Engineering: A,
Volume 541,
2012,
Pages 172-180,
ISSN 0921-5093,
https://doi.org/10.1016/j.msea.2012.02.018.
(https://www.sciencedirect.com/science/article/pii/S0921509312002225)
Abstract: Cast magnesium-base composite reinforced by in-situ Al3Ti and Al2O3 has been synthesised by inheriting the reinforcing phases from cast aluminium-base composite, which has been processed by dispersing TiO2 particles into the molten aluminium. The effects of reinforcing phases and processing temperature on microstructure and mechanical properties of the resulting composites have been investigated separately. Brinell hardness has increased with increased volume fraction of reinforcing intermetallics, Al3Ti, and ceramic particle content. But, it has decreased gradually with increased processing temperature. The ultimate tensile strength has increased with increased processing temperature, but the percentage elongation has decreased slightly with increased processing temperature. The tensile properties, ultimate tensile strength and percentage elongation, in the composites have decreased with increased porosity. Ultimate tensile strength and percentage elongation in the composites, extrapolated to zero porosity, have decreased with increased particle content.
Keywords: Magnesium; In-situ composite; Titanium aluminide; Mechanical properties

Mohamed Ibrahim Abd El Aal,
The effect of the pre-homogenization treatment on the fracture characteristics and wear properties of ECAPed Al–Cu alloys,
Materials Science and Engineering: A,
Volume 539,
2012,
Pages 308-323,
ISSN 0921-5093,
https://doi.org/10.1016/j.msea.2012.01.101.
(https://www.sciencedirect.com/science/article/pii/S0921509312001499)
Abstract: Equal channel angular pressing (ECAP) is a material processing method that allows very high strains to be imposed, leading to extreme work hardening and microstructural refinement. Billets of nonhomogenized (as-cast) and homogenized Al–2 and 3wt.%Cu alloys were successfully processed by (ECAP) up to different number of passes at room temperature. The effect of the pre-homogenization treatment before the (ECAP) process on the fracture characteristics and wear properties was investigated. The pre-homogenization treatment has an obvious effect on the fracture mode and fracture surface morphology of the Al–Cu alloys. The homogenized alloys have higher wear resistance than the nonhomogenized alloys. The wear mechanism depends on the sliding distance, applied load and the homogenization treatment. The analysis of the worn surfaces indicates the transfer of higher Fe amount from the rotating disc into the sliding pin in the case of nonhomogenized alloys than that in the case of the homogenized alloys.
Keywords: ECAP; Al–Cu alloys; Homogenization treatment; Fracture surface morphology; Fracture mode; Wear properties

A. Hohenwarter, R. Pippan,
A comprehensive study on the damage tolerance of ultrafine-grained copper,
Materials Science and Engineering: A,
Volume 540,
2012,
Pages 89-96,
ISSN 0921-5093,
https://doi.org/10.1016/j.msea.2012.01.089.
(https://www.sciencedirect.com/science/article/pii/S0921509312001256)
Abstract: In this study the fracture behavior of ultrafine-grained copper was assessed by means of elasto-plastic fracture mechanics. For the synthesis of the material high pressure torsion was used. The fracture toughness was quantitatively measured by JIC as a global measure by recording the crack growth resistance curve. Additionally, the initiation toughness in terms of the crack opening displacement (CODi) was evaluated as a local fracture parameter. The results presented here exhibit a low fracture initiation toughness but simultaneously a remarkably high fracture toughness in terms of JIC. The origin of the large difference between these two parameters, peculiarities of the fracture surface and the fracture mechanical performance compared to coarse grained copper will be discussed.
Keywords: Severe plastic deformation (Spd); High pressure torsion; Fracture toughness; Ultrafine-grained; Copper

Y.T. Zheng, H.B. Li, T. Zhou,
Microstructure and mechanical properties of h-BN–SiC ceramic composites prepared by in situ combustion synthesis,
Materials Science and Engineering: A,
Volume 540,
2012,
Pages 102-106,
ISSN 0921-5093,
https://doi.org/10.1016/j.msea.2012.01.105.
(https://www.sciencedirect.com/science/article/pii/S0921509312001530)
Abstract: h-BN–SiC ceramic composites were prepared by in situ combustion synthesis of B4C and Si powder compacts under high nitrogen pressure. The high reaction nitrogen pressure was beneficial to the improvement of the relative density and mechanical properties of the products, but higher nitrogen pressure of 120MPa was favorable to the formation of Si3N4, which was consistent with the theoretical thermodynamic calculation. The h-BN–SiC ceramic composites have good mechanical properties over those of conventionally processed ones because of the in situ formed h-BN and SiC phases fabricated under high temperature and pressure. The bending strength and fracture toughness of the h-BN–SiC ceramic composites prepared under 100MPa nitrogen pressure were 82MPa and 1.9MPam1/2, respectively.
Keywords: In situ SHS; h-BN–SiC; Ceramic composites; Mechanical properties

Yongquan Ning, M.W. Fu, Wei Yao,
Recrystallization of the hot isostatic pressed nickel-base superalloy FGH4096. II: Characterization and application,
Materials Science and Engineering: A,
Volume 539,
2012,
Pages 101-106,
ISSN 0921-5093,
https://doi.org/10.1016/j.msea.2012.01.065.
(https://www.sciencedirect.com/science/article/pii/S0921509312001013)
Abstract: Recrystallization of the hot isostatic pressed nickel-base superalloy FGH4096 undergoes three characteristic periods, viz., incubation, nucleation and growth. Working temperature has a great effect on its boundary migration and nucleation. In recrystallization process, the nucleation rate is obviously accelerated with the increasing working temperature. To obtain fine grains, hot working should be carried out at the temperature of 1050–1080°C. After two passes multiple forging, the grain size is significantly refined from 30.0 to 2.2μm, and the refinement mechanism is found to be the repeated dynamic recrystallization (DRX) in the multiple forging process. Equiaxed-flatted gradient microstructure is obtained via the gradient temperature heat treatment (GTHT).
Keywords: Recrystallization; Nickel-base superalloy; Microstructure characterization; Gradient temperature heat treatment

Y. Kadin, A.V. Rychahivskyy,
Modeling of surface cracks in rolling contact,
Materials Science and Engineering: A,
Volume 541,
2012,
Pages 143-151,
ISSN 0921-5093,
https://doi.org/10.1016/j.msea.2012.02.016.
(https://www.sciencedirect.com/science/article/pii/S0921509312002067)
Abstract: Superior physical properties of engineering ceramics are well recognized in modern technology. However, high brittleness is typical for these materials, which leads to low resistance to crack initiation and propagation. In the silicon nitride (Si3N4) balls, whose failure is studied here, the most dangerous pre-existing defect is the so called C-crack – the circumferential surface crack of conical shape, formed during the ball manufacturing process. The finite elements method is used for the simulation of rolling of the cracked ball. By applying the linear elastic fracture mechanics approach, the crack criticality in terms of the stress intensity factors is identified. The parametric study regarding the levels of the contact load, crack shape, depth and friction coefficient between crack's surfaces is presented.
Keywords: Finite element method; Ceramics; Fatigue; Rolling; Crack

Bin Zou, Chuanzhen Huang, Jinpeng Song, Ziye Liu, Lin Liu, Yan Zhao,
Effects of sintering processes on mechanical properties and microstructure of TiB2–TiC+8wt% nano-Ni composite ceramic cutting tool material,
Materials Science and Engineering: A,
Volume 540,
2012,
Pages 235-244,
ISSN 0921-5093,
https://doi.org/10.1016/j.msea.2012.02.002.
(https://www.sciencedirect.com/science/article/pii/S092150931200192X)
Abstract: TiB2–TiC composite powder was prepared by ball-milled with ethanol and vacuum dry, and TiB2–TiC+8wt% nano-Ni composite ceramic cutting tool material was sintered using vacuum hot-pressed sintering technique by six processes which included the different holding stages and times. The effects of sintering processes on the mechanical properties and microstructure were investigated. The polished surface and fracture surface of TiB2–TiC+8wt% nano-Ni ceramics sintered by the different sintering processes were observed by scanning electron microscope (SEM), X-ray diffraction (XRD) and energy-dispersive spectrometry (EDS), and the relationships between mechanical properties and microstructure were discussed. The mechanical properties and microstructure depended mainly on the total holding time and the different holding stages. The longer holding time and multiple holding stages led to coarsening of TiB2 and TiC grains, formation of pores and the brittle rupture of grains, which deteriorated the mechanical properties of TiB2–TiC+8wt% nano-Ni ceramic. TiB2–TiC+8wt% nano-Ni composite ceramic cutting tool material sintered by SP6 process exhibited the optimum resultant mechanical properties because of its finer microstructure and higher relative density, and its flexural strength, fracture toughness and hardness were 916.8MPa, 7.80MPam1/2 and 22.54GPa, respectively.
Keywords: Microstructure; Mechanical properties; Sintering process; TiB2–TiC; Ceramic tool material

Yongquan Ning, M.W. Fu, Xi Chen,
Hot deformation behavior of GH4169 superalloy associated with stick δ phase dissolution during isothermal compression process,
Materials Science and Engineering: A,
Volume 540,
2012,
Pages 164-173,
ISSN 0921-5093,
https://doi.org/10.1016/j.msea.2012.01.121.
(https://www.sciencedirect.com/science/article/pii/S0921509312001815)
Abstract: Isothermal compression tests of the post-delta treated GH4169 superalloy has been taken carried out on a Gleebe 1500D simulator at the strain rates of 0.001–1.0s−1 and temperatures of 940–1060°C. A constitutive equation represented as a function of temperature, strain rate and true strain was developed, and the hot deformation apparent activation energy is calculated about 523kJ/mol. A processing map (ɛ=0.69) was constructed on the basis of experimental data for evaluation of efficiency of power dissipation (η), identification of instability regions. Hot deformation process can be carried out stability and safely in two domains of (Td: 1020–1060°C, ε˙: 0.01–1.0s−1) and (Td: 940–980°C, ε˙: 0.001–0.01s−1). However, the processing map predicts one instability region occurred around (T: 940°C, ε˙: 1.0s−1) with stick δ phase content of about 14%. The δ phase takes great effect on DRX and flow behavior during hot deformation process. An equation that describes δ phase content as a function of strain rate and absolute temperature may be written as V(δ)=−(3.92⋅log(ε˙)/T)+(890.9/T)+0.02033⋅log(ε˙)−0.58469 used the least square method for GH4169 superalloy processed under the conditions of (Td: 940–1020°C, ε˙: 1.0–0.01s−1).
Keywords: GH4169 superalloy; Flow behavior; Constitutive modeling; Processing maps; δ phase dissolution

Wei Lu, Xiaoyan Li, Yongping Lei, Yaowu Shi,
Study on the mechanical heterogeneity of electron beam welded thick TC4-DT joints,
Materials Science and Engineering: A,
Volume 540,
2012,
Pages 135-141,
ISSN 0921-5093,
https://doi.org/10.1016/j.msea.2012.01.117.
(https://www.sciencedirect.com/science/article/pii/S0921509312001657)
Abstract: Tensile properties and microhardness of electron beam welded thick damage-tolerant Ti–6Al–4V joints with the weld cross-section of parallel shaped and taper shaped configurations were examined. Moreover, the mechanical heterogeneity along the weld depth was studied. The results indicate that for both the shaped joints, the weld metal exhibits increased strength and microhardness, while decreased ductility and toughness as compared with the base metal. The mechanical properties of the weld metal are heterogeneous along the weld depth. With the increase of weld depth, the strength and microhardness increase. The weld middle position has smaller mechanical heterogeneity than the weld top and weld root. Moreover, the heterogeneity of parallel shaped welds along the weld depth is lower than that of taper shaped welds. It is also found that the change of mechanical properties such as strength and microhardness has microstructure dependent trend. The mechanical heterogeneity along the weld depth is dependent on the grain size change of β phase and martensite.
Keywords: Electron beam welding; Damage-tolerant Ti–6Al–4V; Mechanical properties

Jong-hyun Baek, Young-pyo Kim, Woo-sik Kim, Jae-min Koo, Chang-sung Seok,
Load bearing capacity of API X65 pipe with dent defect under internal pressure and in-plane bending,
Materials Science and Engineering: A,
Volume 540,
2012,
Pages 70-82,
ISSN 0921-5093,
https://doi.org/10.1016/j.msea.2012.01.078.
(https://www.sciencedirect.com/science/article/pii/S0921509312001141)
Abstract: The objective of this study was to investigate the effect of the dent magnitude on the collapse behavior of a dented pipe subjected to a combined internal pressure and in-plane bending. The plastic collapse behavior and bending moment of the dented pipe containing several dent dimensions were evaluated using elastic–plastic finite element (FE) analyses. The indenters used to manufacture the dents on the API 5L X65 pipe were hemispherical rods with diameters of 40, 80, 160 and 320mm. Dent depths of 19, 38, 76, 114 and 152mm were introduced to the pipe with a diameter of 762mm and a wall thickness of 17.5mm. A closing or opening in-plane bending load was applied to the dented pipes pressurized under an internal pressure equivalent to atmospheric pressure as well as pressures of 4, 8, and 16MPa. The FE analyses results showed that the plastic collapse behavior of the dented pipes was significantly governed by the bending mode and the dent geometry. Moment-bending angle curves for the dented pipe were obtained from computer simulations and evaluated with a variety of factors in the FE analyses. The load bearing capacity of the dented pipes under the combined load was evaluated by TES (Twice Elastic Slope) moments. The load bearing capacity of the pipe containing up to a 5% dent depth of the outer diameter was not reduced in comparison to that of the plain pipe. The opening bending mode had a higher load bearing capacity than the closing bending mode under the combined load regardless of dent depth. The TES moment decreased with increasing dent depth and internal pressure regardless of the bending modes.
Keywords: API 5L X65; Dent; Finite element analyses; Internal pressure; Load bearing capacity; Plastic collapse; TES moment

C.A. Charitidis, D.A. Dragatogiannis, E.P. Koumoulos, I.A. Kartsonakis,
Residual stress and deformation mechanism of friction stir welded aluminum alloys by nanoindentation,
Materials Science and Engineering: A,
Volume 540,
2012,
Pages 226-234,
ISSN 0921-5093,
https://doi.org/10.1016/j.msea.2012.01.129.
(https://www.sciencedirect.com/science/article/pii/S092150931200189X)
Abstract: Residual stress during Friction Stir Welding (FSW) of lightweight alloys is of major concern, due to their functionality and applications in transport and industry fields. Several conventional techniques which are used to measure and characterize welded aluminum alloys are destructive. This drawback has raised nanoindentation as the non-destructive alternative technique with many advantages, such as easy preparation and high spatial resolution. In this study a methodology was brought forward to investigate the applicability of nanoindentation method in order to overcome limitations of this technique and measure residual stress in two of most commonly used aluminum alloys in transport and industrial applications.
Keywords: Nanoindentation; Aluminum alloys; Friction stir welding; Residual stress

Wenlong Xiao, Mark A. Easton, Matthew S. Dargusch, Suming Zhu, Mark A. Gibson,
The influence of Zn additions on the microstructure and creep resistance of high pressure die cast magnesium alloy AE44,
Materials Science and Engineering: A,
Volume 539,
2012,
Pages 177-184,
ISSN 0921-5093,
https://doi.org/10.1016/j.msea.2012.01.077.
(https://www.sciencedirect.com/science/article/pii/S092150931200113X)
Abstract: Mg–4Al–4RE (AE44) alloys with 1wt.%, 2wt.% and 4wt.% Zn additions were produced by high pressure die casting and their mechanical properties, especially creep properties at elevated temperatures, were evaluated. Although the tensile properties appear not be affected by the additions of Zn, there is a significant decrease in creep resistance with increasing Zn addition. To understand the influence of Zn additions on creep resistance, microstructures of the alloys before and after creep testing or long-term annealing at high temperatures were examined. It is revealed that, as a result of Zn additions, there is a transition in the predominant intermetallic phase form Al–RE to Al2REZn2. The Zn additions also lead to an increased level of Zn solute supersaturated in the α-Mg matrix and, as a result, dynamic precipitation occurred during creep. Based on the microstructural observations, the adverse effect of Zn additions on creep resistance of AE44 is discussed.
Keywords: Magnesium alloys; AE44; Zn addition; Microstructure; Creep properties

Fei Chen, Zhenshan Cui, Dashan Sui, Bo Fu,
Recrystallization of 30Cr2Ni4MoV ultra-super-critical rotor steel during hot deformation. Part Ш: Metadynamic recrystallization,
Materials Science and Engineering: A,
Volume 540,
2012,
Pages 46-54,
ISSN 0921-5093,
https://doi.org/10.1016/j.msea.2012.01.061.
(https://www.sciencedirect.com/science/article/pii/S0921509312000974)
