Repository: HarryWang2222/Metal_GPT_prep

# Metal_GPT_prep
 codes for Metal GPT preparation

File: sci-hub-crawler-master/version2.2/data_2/mse121.txt (part 1 of 4)
W.M. Lee, M.A. Zikry,
Dispersed particle and triple junction interactions in aluminum alloys,
Materials Science and Engineering: A,
Volume 535,
2012,
Pages 264-273,
ISSN 0921-5093,
https://doi.org/10.1016/j.msea.2011.12.081.
(https://www.sciencedirect.com/science/article/pii/S0921509311014626)
Abstract: The interrelated effects of dispersed particle interfaces and grain-boundary (GB) misorientations on the dynamic compressive deformation of high strength aluminum alloys have been investigated using an eigenstrain-based formulation coupled with dislocation-density based crystalline plasticity and a microstructurally based finite element framework. This formulation, which accounts for the unrelaxed plastic strains associated with the interfacial behavior of dispersed particles, such as Orowan looping, was used to model an aluminum tri-crystal with different distributions of dispersed particles and GB misorientations. Slip was relatively homogeneous and associated with initially preferential slip planes for low angle random GB misorientations. Particle dispersion had a greater effect on the deformation behavior for the high angle random GB misorientation tri-crystal, with dislocation density generation at the particle–matrix interface resulting in localized particle-controlled shear banding, which can inhibit transgranular shear banding caused by the triple junctions. Larger dispersed particles led to higher stress concentrations at the triple junction and higher tensile pressures at the particle–matrix interfaces.
Keywords: Dispersed particle; High strain-rate; GB misorientations; Al alloys; Finite element analysis

C.E. Sobrero, P. La Roca, A. Roatta, R.E. Bolmaro, J. Malarría,
Shape memory properties of highly textured Cu–Al–Ni–(Ti) alloys,
Materials Science and Engineering: A,
Volume 536,
2012,
Pages 207-215,
ISSN 0921-5093,
https://doi.org/10.1016/j.msea.2011.12.104.
(https://www.sciencedirect.com/science/article/pii/S0921509311014869)
Abstract: A strong α-fiber I texture with components from {001} 〈1 1 0〉β1 to {112} 〈1 1 0〉β1 was developed in a polycrystalline Cu–13Al–5.5Ni–1Ti (wt%) shape memory alloy by hot extrusion at 800°C (followed by recrystallization). Nearly fully recoverable strains up to the order of 6%, associated with cubic to monoclinic martensitic transformation β1→ β1′, have been measured by thermal cycling under constant load experiments. Such a degree of strain recovery is typical of single crystals or polycrystalline arrays with a low degree of grain constraint, such as highly textured, “bamboo” like, extruded materials. The reversible transformation strains reached about 68% of the upper bound predicted by a Sachs-type model which averages the most favorable martensite variants in each grain, taking into account their orientation and disregarding interactions between them. Due to the strong texture introduced in the material, such high values of recoverable transformation strains are obtained even for specimens having a grain size/thickness ratio of ∼0.05, producing relatively high grain constraint.
Keywords: Shape memory alloys; Cu–Al–Ni polycrystals; Texture; Martensitic transformation strain

Xiao-Xiang Yu, Chong-Yu Wang,
The effects of alloying elements on generalized stacking fault energies, strength and ductility of γ′-Ni3Al,
Materials Science and Engineering: A,
Volume 539,
2012,
Pages 38-41,
ISSN 0921-5093,
https://doi.org/10.1016/j.msea.2011.12.112.
(https://www.sciencedirect.com/science/article/pii/S0921509312000391)
Abstract: Using first-principles calculations, we study the effects of the alloying elements Re, Ta, W, Ru and Ti on the generalized stacking fault energies, strength and ductility of γ′-Ni3Al. The element Re effectively increases three kinds of generalized stacking fault energies on the (111) plane inducing more strength and less ductility of Ni3Al than the other elements. Quantificational analyses of bonding strength between alloying elements and their neighbor atoms reveal the electronic mechanism underlying these effects.
Keywords: Ni-based superalloys; First-principles; Strengthening; Alloying elements

Mohd Firdaus Omar, Hazizan Md Akil, Zainal Arifin Ahmad,
Effect of molecular structures on dynamic compression properties of polyethylene,
Materials Science and Engineering: A,
Volume 538,
2012,
Pages 125-134,
ISSN 0921-5093,
https://doi.org/10.1016/j.msea.2011.12.111.
(https://www.sciencedirect.com/science/article/pii/S092150931200038X)
Abstract: The properties of polymers are strongly affected by their molecular structures. Therefore, three different types of polyethylene; low density, low-linear density and high density polyethylene were used in this study to experimentally investigate the dependency and attractive effect of molecular structures towards compressive properties of polyethylene over a wide range of strain rate studied. For the mechanical tests, an experimental technique based on the compression split Hopkinson pressure bar was introduced to perform high strain rate testing whereas a conventional universal testing machine was used to perform static compression testing. Additionally, two constitutive equations were employed to validate the yield behaviour of all tested polyethylene specimens under different levels of strain rates. Results indicated that the molecular structure of polyethylene did affect its mechanical properties in terms of yield behaviour, stiffness, strength, rate sensitivity, activation volume and absorbed energy, respectively. Meanwhile, the levels of strain rates also played as secondary roles that influenced the mechanical properties of the polyethylene specimens. Of the three types of polyethylene specimens, high density polyethylene recorded an excellent performance in terms of yield behaviour, absorbed energy, stiffness, and strength properties than that of other polyethylene specimens. However, low linear polyethylene showed greater rate sensitivity than that of other polyethylene specimens under both static and dynamic regions. Interestingly, both constitutive models almost agreed with the experimental results.
Keywords: Mechanical characterization; Polymers; Thermomechanical processing; Hardening

J. Luo, M.Q. Li,
Strain rate sensitivity and strain hardening exponent during the isothermal compression of Ti60 alloy,
Materials Science and Engineering: A,
Volume 538,
2012,
Pages 156-163,
ISSN 0921-5093,
https://doi.org/10.1016/j.msea.2012.01.021.
(https://www.sciencedirect.com/science/article/pii/S0921509312000433)
Abstract: In this paper, the flow stress was investigated in detail during the isothermal compression of Ti60 alloy. The strain rate sensitivity and the strain hardening exponent of Ti60 alloy were calculated based on the flow stress–strain curves. The results showed that the softening effect in the α+β two-phase region was more significant than that in the β single-phase region due to the change in the deformation heat of the alloy. An initial yield drop was observed at or above 1273K and in the strain rate range of 0.1–10.0s−1. The β phase became the continuous phase above 1273K, which led to little temperature dependence of flow stress. The maximum m value of 0.34 occurred at 1253K and a strain rate of 0.001s−1 during the isothermal compression of Ti60 alloy. The strain rate sensitivity at a strain of 0.7 and a strain rate of 10.0s−1 decreased with increasing deformation temperature after a peak value. And the m values decreased with increasing strain rate. This phenomenon could be reasonably explained based on the microstructure evolution during the isothermal compression of Ti60 alloy. The strain hardening exponent increased with increasing deformation temperature at the strain rates of 0.001s−1, 1.0s−1 and 10.0s−1. The variation of strain hardening exponent with strain was observed to be dependent on the strain rate and the deformation temperature.
Keywords: Ti60 alloy; Flow stress; Strain rate sensitivity; Strain hardening exponent

Christian Rehrl, Siegfried Kleber, Oliver Renk, Reinhard Pippan,
Effect of grain size in compression deformation on the microstructural evolution of an austenitic stainless steel,
Materials Science and Engineering: A,
Volume 540,
2012,
Pages 55-62,
ISSN 0921-5093,
https://doi.org/10.1016/j.msea.2012.01.064.
(https://www.sciencedirect.com/science/article/pii/S0921509312001001)
Abstract: The influence of initial grain size on the dynamic recrystallization behavior has been investigated in a commercial austenitic stainless steel. Compression tests were performed at constant temperatures of 810, 980 and 1150°C at an average strain rate ϵ˙ of 0.01s−1 and 0.1s−1. In order to capture the microstructural evolution after the deformation the electron back scatter diffraction technique (EBSD) was used. The results show that nucleation of new grains is strongly grain size dependent. Increasing the grain size of the material reduces the stored energy measured in terms of kernel average misorientation, well known as driving force for dynamic recrystallization. This leads to the problem of grain refinement in coarse structured materials. Applying large plastic strains or using static recrystallization in a double hit forming process seems promising for an efficient refinement strategy.
Keywords: EBSD; Austenite; Grain refinement; Grain boundaries; Nucleation; Recrystallization

Hong-Ying Li, Xiao-Feng Wang, Dong-Dong Wei, Ji-Dong Hu, Yang-Hua Li,
A comparative study on modified Zerilli–Armstrong, Arrhenius-type and artificial neural network models to predict high-temperature deformation behavior in T24 steel,
Materials Science and Engineering: A,
Volume 536,
2012,
Pages 216-222,
ISSN 0921-5093,
https://doi.org/10.1016/j.msea.2011.12.108.
(https://www.sciencedirect.com/science/article/pii/S0921509312000032)
Abstract: The true stress–strain data from isothermal hot compression tests on Gleeble-3500 thermo mechanical simulator, in a wide range of temperatures (1323–1473K) and strain rates (0.01–10s−1), were employed to establish the constitutive equations based on modified Zerilli–Armstrong and strain-compensated Arrhenius-type models respectively, and develop the artificial neural network model to predict the high-temperature flow stress of T24 steel. Furthermore, a comparative study has been made on the capability of the three models to represent the elevated temperature flow behavior of this steel. Suitability of the three models were evaluated by comparing the accuracy of prediction of deformation behavior, correlation coefficient and average absolute relative error of prediction, the number of material constants, and the time needed to evaluate these constants. The results showed that the predicted values by the modified Zerilli–Armstrong model could agree well with the experimental values except under the strain rate of 0.01s−1. The predicted flow stress of the other two models shows good agreement with the experimental data. However, the artificial neural network model could track the deformation behavior more accurately throughout the entire temperature and strain rate range though it is strongly dependent on extensive high quality data and characteristic variables and offers no physical insight.
Keywords: T24 steel; Hot compression deformation; Constitutive equation; Flow stress

J.H. Li, G. Sha, W.Q. Jie, S.P. Ringer,
Precipitation microstructure and their strengthening effects of an Mg–2.8Nd–0.6Zn–0.4Zr alloy with a 0.2wt.% Y addition,
Materials Science and Engineering: A,
Volume 538,
2012,
Pages 272-280,
ISSN 0921-5093,
https://doi.org/10.1016/j.msea.2012.01.043.
(https://www.sciencedirect.com/science/article/pii/S0921509312000792)
Abstract: A micro-alloy addition of Y (0.2wt.%) produced a significant improvement in the tensile yield strength of an Mg–2.8Nd–0.6Zn–0.4Zr (wt.%) alloy at 200°C, with a 28% increase from 143MPa to 183MPa. APT characterisation confirmed that small solute clusters in a high number density were present in the as-quenched sample. TEM examinations revealed that β-type precipitates habiting on prism {1 1 2¯ 0} planes were dominant in the sample after aged for 14h at 200°C, and they co-existed with γ-type precipitates on the basal plane of Mg matrix. The precipitation sequence of β-type precipitates is solute clusters→β″→β′→β1 before the peak hardness. There was significant clustering of solutes in the Y-containing alloy, but Y did not clearly partition into clusters or precipitates and remained in the Mg matrix. β″, β′ and β1 were measured with stoichiometric Mg9(Nd,Zn), Mg4(Nd,Zn) and Mg2(Nd,Zn), respectively.
Keywords: Magnesium alloy; Precipitation; Mechanical properties; TEM; Atom probe tomography

B. Fu, W.Y. Yang, M.Y. Lu, Q. Feng, L.F. Li, Z.Q. Sun,
Microstructure and mechanical properties of C–Mn–Al–Si hot-rolled TRIP steels with and without Nb based on dynamic transformation,
Materials Science and Engineering: A,
Volume 536,
2012,
Pages 265-268,
ISSN 0921-5093,
https://doi.org/10.1016/j.msea.2012.01.012.
(https://www.sciencedirect.com/science/article/pii/S0921509312000275)
Abstract: Two C–Mn–Al–Si TRIP steels with and without 0.038 (wt)% Nb addition were fabricated by a thermo-mechanical process based on dynamic transformation of undercooled austenite (DTUA), and the microstructures under the current process were refined significantly with homogeneous phase distribution, leading to better mechanical properties in comparison with the steels fabricated by the conventional hot-rolled process. Nb micro-addition further refined the microstructures, facilitated the formation of acicular ferrite and increased the stability of the retained austenite, in which carbon content and volume fraction were not affected apparently. As a result, the strengths of the steel with Nb addition were raised obviously without any deterioration of the elongations.
Keywords: TRIP steel; Dynamic transformation of undercooled austenite; Nb-microalloyed; Mechanical properties

Chengdong Xia, Wan Zhang, Zhanyuan Kang, Yanlin Jia, Yifeng Wu, Rui Zhang, Genying Xu, Mingpu Wang,
High strength and high electrical conductivity Cu–Cr system alloys manufactured by hot rolling–quenching process and thermomechanical treatments,
Materials Science and Engineering: A,
Volume 538,
2012,
Pages 295-301,
ISSN 0921-5093,
https://doi.org/10.1016/j.msea.2012.01.047.
(https://www.sciencedirect.com/science/article/pii/S0921509312000834)
Abstract: Cu–Cr system alloy strips were manufactured by an online hot rolling–quenching (HR–Q) process and subsequent thermomechanical treatments. The microstructure and properties of the alloys were investigated by observations of optical microscopy and transmission electron microscopy, and measurements of microhardness and electrical conductivity. The results show that the HR–Q process and thermomechanical treatments are successfully developed to manufacture Cu–Cr system alloy strips with good combinations of strength, conductivity and softening resistance. Ordered fcc structure Cr precipitates, which are decomposed from the thermomechanical treated alloys, are considered to be precursors to the formation of equilibrium bcc Cr precipitates and responsible for the improvement of properties during near peak aging. Small additions of Zr, Mg and Si effectively improve the hardness and softening resistance of Cu–Cr alloy, and slightly reduce the electrical conductivity. The achievement of high strength and high electrical conductivity in the alloys is ascribed to the interactions of grain boundary strengthening, strain hardening and precipitation hardening.
Keywords: Cu–Cr system alloy; Hot rolling–quenching; Precipitate; Mircrohardness; Electrical conductivity; Hardening

V. Richter-Trummer, E. Suzano, M. Beltrão, A. Roos, J.F. dos Santos, P.M.S.T. de Castro,
Influence of the FSW clamping force on the final distortion and residual stress field,
Materials Science and Engineering: A,
Volume 538,
2012,
Pages 81-88,
ISSN 0921-5093,
https://doi.org/10.1016/j.msea.2012.01.016.
(https://www.sciencedirect.com/science/article/pii/S0921509312000317)
Abstract: Friction stir welding (FSW) is a solid state process, leading to joints with good mechanical performance. Low residual stresses and distortions are generally mentioned as further advantages, leading to the current high interest of the aeronautical industry in this process. In order to achieve these beneficial properties, the welding process requires clamping of the parts to be welded. To the authors knowledge clamping forces in FSW have not been studied in detail yet, neither their influence on residual stress and distortion. In the present work the clamping forces, both initially applied and their evolution during the welding process, were studied. Furthermore the influence of different clamping forces on the distortion and residual stress of the welded plates was analysed. The joints were subjected to mechanical testing and microstructural analysis in order to guarantee defect free joints in all cases and in order to be able to detect influences of the clamping process on joint performance. It was found that higher clamping forces lead to lower distortion and a more uniform residual stress distribution through the thickness. Higher clamping forces also lead to a lower defect probability through the creation of gaps between the plate halves.
Keywords: AA2198; Aluminium lithium; Clamping force; Distortion; FSW; Residual stress

J.Z. Lu, K.Y. Luo, F.Z. Dai, J.W. Zhong, L.Z. Xu, C.J. Yang, L. Zhang, Q.W. Wang, J.S. Zhong, D.K. Yang, Y.K. Zhang,
Effects of multiple laser shock processing (LSP) impacts on mechanical properties and wear behaviors of AISI 8620 steel,
Materials Science and Engineering: A,
Volume 536,
2012,
Pages 57-63,
ISSN 0921-5093,
https://doi.org/10.1016/j.msea.2011.12.053.
(https://www.sciencedirect.com/science/article/pii/S0921509311014341)
Abstract: The aim of this paper was to address the effects of multiple laser shock processing (LSP) impacts with different pulse energy on mechanical properties and wear behaviors of AISI 8620 steel. Wear analyses were conducted by means of calculation of volume loss and scanning electron microscope (SEM) of the wear surface. Surface profiles, roughness and micro-hardness were measured. The micro-structures in the surface layer of the untreated and LSPed samples (treated by multiple LSP impacts) were investigated by using transmission electron microscopy (TEM) observations. Experimental results and analyses indicated that multiple LSP impacts can remarkably improve the wear resistance of AISI 8620 steel, and the wear mechanism of multiple LSP impacts on AISI 8620 steel was also entirely revealed. The wear process of the unpolished sample subjected to multiple LSP impacts can be described as follows: the wear rate was big at the beginning of sliding dry wear, but then decreased after the micro-indention in the sample surface was polished to the disappear. This phenomenon can be attributed to the fact that multiple LSP impacts generate many micro-indents in the sample surface.
Keywords: Laser shock processing (LSP); Wear; Friction; Grain refinement

Meng Sha, Shusen Wu, Xingtao Wang, Li Wan, Ping An,
Effects of cobalt content on microstructure and mechanical properties of hypereutectic Al–Si alloys,
Materials Science and Engineering: A,
Volume 535,
2012,
Pages 258-263,
ISSN 0921-5093,
https://doi.org/10.1016/j.msea.2011.12.077.
(https://www.sciencedirect.com/science/article/pii/S0921509311014584)
Abstract: Cobalt is generally considered as the element that can promote the high-temperature mechanical properties of Al–Si alloys. In order to develop new hypereutectic Al–Si alloys that can be used at high temperature, the changes of microstructure of Al–20Si–2Cu–1Ni–0.6Mg–xCo alloy with different contents of Co were studied in this paper. The results show that the volume fraction of intermetallic compounds was increased with the increasing of Co content. The Co-bearing compounds presented as small block shape at first and gradually turned into dendritic or fish-bone shape. After Co addition, the Fe-bearing compounds such as Al9(Fe, Co, Ni)2 could be dissolved and spheroidized to a certain degree through heat treatment. The addition of Co has a positive effect on tensile strength of the Al–20Si–2Cu–1Ni–0.6Mg alloys that added equal or less than 0.7% Co. The maximum tensile strength at room temperature and elevated temperature (300°C) was 290MPa and 182MPa respectively with a Co content of 0.7%. Furthermore, the content of Co varying from 0 to 1.5% had little influence on the refining effect of primary Si and modification effect of eutectic Si, under P modification of the alloy melt.
Keywords: Hypereutectic Al–Si alloy; Cobalt; Microstructure; Tensile strength

M. Ishak, K. Maekawa, K. Yamasaki,
The characteristics of laser welded magnesium alloy using silver nanoparticles as insert material,
Materials Science and Engineering: A,
Volume 536,
2012,
Pages 143-151,
ISSN 0921-5093,
https://doi.org/10.1016/j.msea.2011.12.092.
(https://www.sciencedirect.com/science/article/pii/S0921509311014730)
Abstract: This paper describes the characteristics of the laser welding of thin-sheet magnesium alloys using silver (Ag) nanoparticles as an insert material. The experiment was conducted using nanoparticles with 5nm and 100nm diameters that were welded with a Nd:YAG laser. The microstructure and mechanical properties of the specimens welded using inserts with different sizes of nanoparticles and without an insert material, were examined. Electron probe micro-analyzer (EPMA) analysis was conducted to confirm the existence of Ag in the welded area. The introduction of the Ag nanoparticle insert promoted large area of fine grain and broadened the acceptable range of scanning speed parameters compared to welds without an insert. Welds with 5nm nanoparticles yielded the highest fracture load of up to 818N while the lowest fracture load was found for weld specimens with 100nm nanoparticles. This lower fracture load was due to larger voids and a smaller throat length, which contributed to a lower fracture load when using larger nanoparticles.
Keywords: Laser welding; Nanoparticles; Magnesium alloys

R. Vafaei, M.R. Toroghinejad, R. Pippan,
Evaluation of mechanical behavior of nano-grained 2024 Al alloy during high pressure torsion (HPT) process at various temperatures,
Materials Science and Engineering: A,
Volume 536,
2012,
Pages 73-81,
ISSN 0921-5093,
https://doi.org/10.1016/j.msea.2011.12.064.
(https://www.sciencedirect.com/science/article/pii/S0921509311014456)
Abstract: The effects of high pressure torsion (HPT) processing at different temperatures on flow stress and hardness distribution of a 2024 Al alloy were studied. Using in situ torque measurements versus equivalent strain the flow stress of the material followed three distinct deformation regions at room temperature. In the first region the strength increases with strain and after taking a maximum at an equivalent strain of ∼8, the strength decreases with further straining in the second region. The third region appears at an equivalent strain of ∼22 or higher as a steady state where the strength remains unchanged. Transmission electron microscopy (TEM) and differential scanning calorimetry (DSC) analysis were conducted on selected samples and influential effects of precipitates on flow stress and hardness were examined. It is proposed that restoration process in the second region of deformation and saturation region of deformation can significantly be affected by deformation temperature and aging precipitates. HPT deformation at −196°C did not show any decrease in second region of deformation instead the strength is increased exponentially until the strain of ∼35 where saturation region of deformation starts. Nano sized grains of 50–70nm were observed in saturation region of deformation with more than three folds increases in hardness.
Keywords: Severe plastic deformation; 2024 Al alloy; Grain refinement; Microhardness; TEM; Aging

Zengmin Shi, Kai Liu, Maoqiu Wang, Jie Shi, Han Dong, Jian Pu, Bo Chi, Yisheng Zhang, Li Jian,
Effect of non-isothermal deformation of austenite on phase transformation and microstructure of 22SiMn2TiB steel,
Materials Science and Engineering: A,
Volume 535,
2012,
Pages 290-296,
ISSN 0921-5093,
https://doi.org/10.1016/j.msea.2011.12.088.
(https://www.sciencedirect.com/science/article/pii/S0921509311014699)
Abstract: The microstructure evolution and phase transformation of high strength 22SiMn2TiB steel during non-isothermal deformation were investigated in detail. The results indicate that deformation temperature range and amount play a predominant role in phase constitution and volume fraction of the microstructure formed in the process of the non-isothermal compressive deformation. The start martensitic phase transformation temperature Ms is monotonously decreased with the deformation amount and slightly influenced by the deformation rate, and not affected by the cooling rate and initial deformation temperature. The diffusional transformation, such as polygonal ferrite and bainitic ferrite, is promoted by the non-isothermal deformation of austenite under specific circumstances where the deformed austenite passes through its transformation temperature region.
Keywords: Non-isothermal deformation; Hot stamping; Martensitic transformation; Ferrite; Bainite

B. Malard, B. Remy, C. Scott, A. Deschamps, J. Chêne, T. Dieudonné, M.H. Mathon,
Hydrogen trapping by VC precipitates and structural defects in a high strength Fe–Mn–C steel studied by small-angle neutron scattering,
Materials Science and Engineering: A,
Volume 536,
2012,
Pages 110-116,
ISSN 0921-5093,
https://doi.org/10.1016/j.msea.2011.12.080.
(https://www.sciencedirect.com/science/article/pii/S0921509311014614)
Abstract: The trapping of hydrogen by VC precipitates and structural defects in high strength Fe–Mn–C steel was studied by small angle neutron scattering. No interaction between H and V in solid solution has been detected but a significant interaction between H and structural defects introduced by plastic deformation has been measured. This last effect was reversible upon outgassing of the H. Moreover a significant interaction between H and VC precipitates has been measured; 5ppm wt. of H could be trapped in the precipitates. This is consistent with the homogeneous trapping of H within the precipitates rather than at the precipitate/matrix interface.
Keywords: Small-angle neutron scattering; Hydrogen embrittlement; Hydrogen trapped by nanoprecipitates

Qiang Li, Mitsuo Niinomi, Masaaki Nakai, Zhenduo Cui, Shengli Zhu, Xianjin Yang,
Effect of Zr on super-elasticity and mechanical properties of Ti–24at% Nb–(0, 2, 4)at% Zr alloy subjected to aging treatment,
Materials Science and Engineering: A,
Volume 536,
2012,
Pages 197-206,
ISSN 0921-5093,
https://doi.org/10.1016/j.msea.2011.12.103.
(https://www.sciencedirect.com/science/article/pii/S0921509311014857)
Abstract: β-Type titanium alloys with composition of Ti–24at% Nb–(0, 2, 4)at% Zr were prepared and subjected to aging treatment for different durations. The addition of Zr suppressed the formation and growth of isothermal ω phase during aging treatment, and therefore the investigated Ti–Nb–Zr alloys with different Zr content performed various deformation mechanisms, mechanical properties and super-elastic effects with the changes of aging time. The isothermal ω phase exerted inhibitory effects on twinning and stress-induced martensitic transformation. Desirable properties were obtained in Ti–Nb–Zr alloy by adding suitable Zr content and processing short time aging treatment. Ti–24at% Nb–2at% Zr alloy subjected to aging treatment at 573K for 7.2ks exhibited an ultimate tensile strength of 710MPa, an elongation of 13%, a Young's modulus of 64GPa, and a super-elastic recovery strain of 4.3%. Ti–24at% Nb–4at% Zr alloy subjected to aging treatment at 573K for 1.8ks, 3.6ks, and 7.2ks performed a low Young's modulus of 62GPa and ultimate tensile strength around 600MPa.
Keywords: Titanium alloy; Super-elasticity; Aging; Mechanical property

M. Abbasi, A. Saeed-Akbari, M. Naderi,
The effect of strain rate and deformation temperature on the characteristics of isothermally hot compressed boron-alloyed steel,
Materials Science and Engineering: A,
Volume 538,
2012,
Pages 356-363,
ISSN 0921-5093,
https://doi.org/10.1016/j.msea.2012.01.060.
(https://www.sciencedirect.com/science/article/pii/S0921509312000962)
Abstract: In the current work, the effects of deformation temperature and strain rate on microstructure and mechanical properties of a boron-alloyed steel after being isothermally compressed and subsequently quenched are investigated. The results indicate that at a constant strain rate, the hardness and martensite start temperature (Ms) normally increase as the deformation temperature increases. It is also observed that higher strain rates increase the hardness and flow stress, although a clear effect of strain rate on Ms is not observed. It is concluded that while increase of deformation temperature reduces the work hardening rate, the effects of strain rate on work hardening rate is intricate. Additionally, some models to deal with the work hardening rate variations as a function of temperature and strain rate are represented. Finally, the changes of flow stress, Ms temperature, hardness, and martensite volume fraction are compared in terms of the applied process routes: isothermal deformation followed by cooling, and simultaneous deformation and cooling processes.
Keywords: Phase transformation; Isothermal hot deformation; Boron-alloyed steel; Hardness measurement

S.X. Liang, M.Z. Ma, R. Jing, Y.K. Zhou, Q. Jing, R.P. Liu,
Preparation of the ZrTiAlV alloy with ultra-high strength and good ductility,
Materials Science and Engineering: A,
Volume 539,
2012,
Pages 42-47,
ISSN 0921-5093,
https://doi.org/10.1016/j.msea.2012.01.022.
(https://www.sciencedirect.com/science/article/pii/S0921509312000445)
Abstract: The 30Zr–62Ti–5Al–3V (wt%) alloy with ultra-high strength and good ductility was prepared via consumable electro-arc melting, forging, and heat treatment. The phase transition and structure evolution of the alloy during heat treatment were also investigated. X-ray diffraction (XRD) results show an orthorhombic martensite α′′ phase in the specimen solution-treated at 825°C. The orthorhombic martensite α′′ phase decomposed into α and β phases during the subsequent ageing treatment. No intermetallic compound peak was found in the XRD patterns of the specimens under different conditions. Microstructural analysis shows that the fine short-bar-shaped α phase precipitated along the original β grain boundary together with the ultrafine dot-shaped α phase that presented inside the original β grain when the ageing temperature was lower than 550°C. As the ageing temperature increased, the dot-shaped α phase inside the original β grain gradually grew into the short-bar shape. The different microstructures resulted in varied mechanical properties. After ageing at 500°C, the tensile strength reached 1622MPa; at the same time, the 2.1% ductility in terms of elongation was retained. As the ageing temperature increased to 650°C, the ductility (in terms of elongation) increased to 9.3% and the strength remained above 1400MPa. The ultra-high strength and good ductility of the studied alloy make it a good candidate for a wide range of applications.
Keywords: ZrTi alloy; Ultra-high strength; Phase transition; Microstructure

Seung-Kyun Kang, Young-Cheon Kim, Yun-Hee Lee, Ju-Young Kim, Dongil Kwon,
Determining effective radius and frame compliance in spherical nanoindentation,
Materials Science and Engineering: A,
Volume 538,
2012,
Pages 58-62,
ISSN 0921-5093,
https://doi.org/10.1016/j.msea.2012.01.013.
(https://www.sciencedirect.com/science/article/pii/S0921509312000287)
Abstract: We estimate effective radii of a spherical nanoindenter at various indentation depths using Hertz elastic contact theory for the fully elastic contact region and AFM profiling residual indentation marks for the elastoplastic contact region. Using frame compliance measured as a function of indentation depth and the concept of infinitesimal deformation of a spherical nanoindenter, we introduce a profile of indentation–depth-dependent frame compliance that successfully explains the variation in frame compliance over the entire contact region. After using this indentation–depth-dependent frame compliance, we evaluated more consistent indenter radii from Hertz elastic contact theory at shallow indentation depths (<90nm).
Keywords: Nanoindentation; Spherical indenter; Frame compliance; Tip bluntness; Elastic modulus

Sudhakar Rao G, Vakil Singh, L.K. Singhal,
In vitro corrosion fatigue behavior of low nickel high nitrogen austenitic stainless steel,
Materials Science and Engineering: A,
Volume 538,
2012,
Pages 224-230,
ISSN 0921-5093,
https://doi.org/10.1016/j.msea.2012.01.034.
(https://www.sciencedirect.com/science/article/pii/S0921509312000561)
Abstract: Corrosion fatigue behavior of a new austenitic stainless steel, with relatively low nickel, high nitrogen and manganese (216L), and the usual 316L steel was studied in SBF, both in stress and strain control mode. Corrosion fatigue life of 216L in stress control mode was found to be longer to that of the 316L at ±450MPa and there was opposite trend at high stress amplitudes. In strain control fatigue life of 216L was found longer than that of 316L both in air and in SBF over the strain amplitudes studied. The higher fatigue resistance of the 216L is attributed to high nitrogen content and higher stability of the austenite.
Keywords: In vitro corrosion fatigue; LCF; Low nickel stainless steel; High nitrogen austenitic stainless steel; Biomaterial; Deformation induced martensite

Wei Chen, Qiaoyan Sun, Lin Xiao, Jun Sun,
Thermal stability of bulk nanocrystalline Ti–10V–2Fe–3Al alloy,
Materials Science and Engineering: A,
Volume 536,
2012,
Pages 223-230,
ISSN 0921-5093,
https://doi.org/10.1016/j.msea.2012.01.001.
(https://www.sciencedirect.com/science/article/pii/S0921509312000044)
Abstract: Thermal stability of the nanocrystalline Ti–10V–2Fe–3Al alloy produced by cold-forging and corresponding hardness variations were investigated. When the annealing temperature was lower than 400°C, the primary features were the decline of lattice defect density and the increase of lattice ordering level in the vicinity of grain boundaries, named as grain boundary relaxation. The nanocrystalline grains grew slowly. In comparison, when the annealing temperature was higher than 400°C, the decomposition of the deformation-induced α″ martensites and the subsequent rapid grain growth were observed. Vickers hardness measurement shows an initial hardening followed by a softening with the increase of annealing temperature. The hardening peak appeared at 400°C. The critical grain growth temperature, i.e., Tcgg, in the nanocrytalline Ti–10V–2Fe–3Al alloy, was slightly lower than those in other nanocrystalline alloys. That could be attributed to the martensitic decomposition-induced grain growth in this alloy.
Keywords: Ti–10V–2Fe–3Al alloy; Nanocrystalline; Thermal stability; Microstructure; Vickers hardness

Brian Langelier, Xiang Wang, Shahrzad Esmaeili,
Evolution of precipitation during non-isothermal ageing of an Mg–Ca–Zn alloy with high Ca content,
Materials Science and Engineering: A,
Volume 538,
2012,
Pages 246-251,
ISSN 0921-5093,
https://doi.org/10.1016/j.msea.2012.01.038.
(https://www.sciencedirect.com/science/article/pii/S0921509312000603)
Abstract: In this work, the precipitation behaviour of an Mg–Ca–Zn alloy with high content of Ca relative to Zn was studied. Differential scanning calorimetry (DSC) was combined with transmission electron microscopy (TEM) and hardness measurement to examine the precipitate evolution in this alloy. A non-isothermal age-hardening heat treatment was performed to allow for a direct comparison to DSC results. Thermodynamic analysis aided in identifying ageing heat treatments to further de-convolute the overlapping DSC data. Results suggested the precipitation events followed sequential evolution towards the formation of two types of equilibrium phases (i.e. Mg2Ca and Mg6Ca2Zn3). Early stage decomposition of the solid solution had no observable effect on hardness, but was followed by the formation of hardening GP zones. Fine basal plates, as well as large coarse basal plates of Mg2Ca-type formed on further ageing. Contrast due to fine unidentified nanoscale precipitates was also observed in the over-aged state. These precipitates tended to disappear, while blocky Mg2Ca equilibrium phase precipitates formed as the heat treatment progressed to the highest temperature studied (i.e. 300°C). However, the equilibrium Mg6Ca2Zn3phase was not observed when this final test temperature was achieved at the end of the non-isothermal heat treatment process.
Keywords: Magnesium alloy; Precipitation; Age-hardening; DSC; TEM; Phase transformation

H.T. Ni, X.Y. Zhang, P.Y. Li,
Microstructure evolution and mechanical properties of nanocrystalline Ni–30Fe alloy,
Materials Science and Engineering: A,
Volume 538,
2012,
Pages 302-305,
ISSN 0921-5093,
https://doi.org/10.1016/j.msea.2012.01.048.
(https://www.sciencedirect.com/science/article/pii/S0921509312000846)
Abstract: The microstructure evolution and hardness of nanocrystalline Ni–30wt% Fe alloys during cold rolling are investigated by X-ray diffraction and hardness measurement. We report the Ni–30Fe alloy reaches a maximum hardness at an equivalent strain of about 0.05. This strain hardening behavior of the Ni–30Fe alloy differs from that of pure nickel, due to the fact the Ni–30Fe alloy has lower stacking fault energy. When the samples are further deformed, strain softening takes place. It is suggested that crystal defects and grain size are significant in exploring the hardness of nanocrystalline Ni–30Fe alloys. At smaller strains within 0.05, the increase in hardness is a direct result of the high density of crystalline defects; while at larger strains above 0.05, due to the finite even reduced crystalline defects, the hardness starts to decrease with increasing grain size.
Keywords: Nanocrystalline materials; Grain growth; Hardening; Hardness measurement; X-ray diffraction

Arief Suriadi Budiman, Gyuhyon Lee, Michael J. Burek, Dongchan Jang, Seung Min J. Han, Nobumichi Tamura, Martin Kunz, Julia R. Greer, Ting Y. Tsui,
Plasticity of indium nanostructures as revealed by synchrotron X-ray microdiffraction,
Materials Science and Engineering: A,
Volume 538,
2012,
Pages 89-97,
ISSN 0921-5093,
https://doi.org/10.1016/j.msea.2012.01.017.
(https://www.sciencedirect.com/science/article/pii/S0921509312000329)
Abstract: Indium columnar structures with diameters near 1μm were deformed by uniaxial compression at strain rates of approximately 0.01 and 0.001s−1. Defect density evolution in the nanopillars was evaluated by applying synchrotron Laue X-ray microdiffraction (μSLXRD) on the same specimens before and after deformation. Results of the μSLXRD measurements indicate that the dislocation density increases as a result of mechanical deformation and is a strong function of strain rate. These results suggest that the rate of defect generation during the compression tests exceeds the rate of defect annihilation, implying that plasticity in these indium nanostructures commences via dislocation multiplication rather than nucleation processes. This is in contrast with the behaviors of other materials at the nanoscale, such as, gold, tin, molybdenum, and bismuth. A hypothesis based on the dislocation mean-free-path prior to the multiplication process is proposed to explain this variance.
Keywords: Indium; Nanopillar; X-ray microdiffraction; Microstructure; Dislocation
