Repository: HarryWang2222/Metal_GPT_prep

# Metal_GPT_prep
 codes for Metal GPT preparation

File: sci-hub-crawler-master/version2.2/data_2/mse125.txt (part 1 of 4)
Xu Wang, Fu-ren Xiao, Yan-hong Fu, Xiao-wei Chen, Bo Liao,
Material development for grade X80 heavy-wall hot induction bends,
Materials Science and Engineering: A,
Volume 530,
2011,
Pages 539-547,
ISSN 0921-5093,
https://doi.org/10.1016/j.msea.2011.10.017.
(https://www.sciencedirect.com/science/article/pii/S0921509311011191)
Abstract: A new steel for grade X80 heavy wall thickness hot induction bends was designed based on the chemical compositions of commercial X80 steels in this work. Then, its continuous cooling transformation (CCT) diagram was determined with Gleeble-3500 thermo-mechanical simulator. Furthermore, the effects of heat treatment technology on its microstructure and mechanical property were investigated, and the technology parameters of the heat treatment were optimized. The results show that the acicular ferrite and/or bainite transformations are promoted, the polygonal ferrite and pearlite transformation are restrained, because proper amount of alloying elements were added into the new steel. Therefore, the strength of this new steel is improved markedly, even if the cooling rate is lower, which ensure the higher strength distribution along cross section of the heavy wall thickness. It is significant for the manufacture of grade X80 heavy wall thickness hot induction bends in the second West-to-East gas transportation pipeline project of China.
Keywords: Pipeline steel; Hot induction bend; Heat treatment; Microstructure; Mechanical property

Mohammad Moallemi, Abbas Najafizadeh, Ahmad Kermanpur, Ahad Rezaee,
Effect of reversion annealing on the formation of nano/ultrafine grained structure in 201 austenitic stainless steel,
Materials Science and Engineering: A,
Volume 530,
2011,
Pages 378-381,
ISSN 0921-5093,
https://doi.org/10.1016/j.msea.2011.09.099.
(https://www.sciencedirect.com/science/article/pii/S0921509311010707)
Abstract: The formation of nano/ultrafine grain structure in a 201 austenitic stainless steel was investigated by the martensite thermomechanical treatment. Cast ingots were first homogenized, then hot-forged and solution-annealed to reduce the initial grain size. Cold rolling was then conducted down to 90% reduction in thickness, followed by reversion annealing at a temperature in the range of 1023–1173K for 15–1800s. The effect of reversion parameters on grain refinement was investigated. The resulting microstructures were characterized by a scanning electron microscopy equipped with X-ray energy-dispersive spectrometer, an X-ray diffractometer and a Feritscope. The hardness was measured by the Vickers method. The results show that a nano/ultrafine-grained structure formed in the initial stages of the reversion, but significant grain growth took place during the entire course of reversion. Initially lowered, the volume fraction of martensite increased again during the reversion treatment due to carbide precipitation. A fully austenitic nano grained 201 stainless steel with the average grain size of 100nm was produced, possessing a yield strength of about 1370MPa.
Keywords: Stainless steel; Nano/ultrafine grained structure; Thermomechanical; Martensite treatment

Xi Li, Zai-Ji Zhan, Gui-Rong Peng, Wen-Kui Wang,
New high-performance epoxy nanocomposites co-reinforced by two- and zero-dimensional nanoscale particles,
Materials Science and Engineering: A,
Volume 530,
2011,
Pages 680-684,
ISSN 0921-5093,
https://doi.org/10.1016/j.msea.2011.09.111.
(https://www.sciencedirect.com/science/article/pii/S0921509311010823)
Abstract: New epoxy nanocomposites co-reinforced by two-dimensional montmorillonite and zero-dimensional nanoSiO2 were prepared. Mechanical tests and thermal analyses showed that the nanocomposites obtained considerable improvements over neat epoxy in tensile modulus, tensile strength, flexural modulus, flexural strength, notch impact strength, glass transition temperature, and thermal decomposition temperature.
Keywords: Montmorillonite; NanoSiO2; Epoxy resin; Nanocomposite; High-performance

Dina Goldbaum, Jihane Ajaja, Richard R. Chromik, Wilson Wong, Stephen Yue, Eric Irissou, Jean-Gabriel Legoux,
Mechanical behavior of Ti cold spray coatings determined by a multi-scale indentation method,
Materials Science and Engineering: A,
Volume 530,
2011,
Pages 253-265,
ISSN 0921-5093,
https://doi.org/10.1016/j.msea.2011.09.083.
(https://www.sciencedirect.com/science/article/pii/S0921509311010549)
Abstract: The effect of the indentation load on the hardness measurements on cold spray Ti coatings was evaluated. Varied load indentation was carried out with nanoindentation at loads between 1 and 20mN and microindentation at loads between 0.1 and 5N. Nanoindentation measurements showed an indentation size effect and were fit to the Nix–Gao model for strain gradient plasticity. The microindentation measurements depended on the indentation size in a manner different from the Nix–Gao model and were strongly affected by the material porosity and cohesive strength between cold sprayed particles. By comparing results from the two indentation techniques, a hardness loss parameter was formulated that helped explain the mechanical behavior at all length scales and its relation to the various defects within the coating. Comparisons of the hardness loss parameter between cold spray coatings and a bulk Ti plate showed that this new parameter provided a good measure of when the mechanical behavior of the cold spray coatings approached that of a traditionally manufactured material. Evaluation of the hardness loss parameter of coatings and the bulk material, combined with microstructural characterization before and after indentation, was used to examine the relationships between processing conditions, coating microstructure and mechanical behavior for coatings fabricated with spherical and non-spherical Ti powders.
Keywords: Titanium; Hardness measurement; Nanoindentation; Mechanical characterization; Powder metallurgy

Yi Kong, Luming Shen, Gwénaëlle Proust, Gianluca Ranzi,
Al–Pd interatomic potential and its application to nanoscale multilayer thin films,
Materials Science and Engineering: A,
Volume 530,
2011,
Pages 73-86,
ISSN 0921-5093,
https://doi.org/10.1016/j.msea.2011.09.041.
(https://www.sciencedirect.com/science/article/pii/S092150931101001X)
Abstract: The strong negative heat of mixing between Al and Pd atoms is unique among the experimentally studied multilayer thin films. The role of the interface on the mechanical properties and deformation mechanism of the Al–Pd binary system is studied using the first-principles calculations and molecular dynamics (MD) simulations. Firstly, the first-principles calculations are carried out to thoroughly study the ten Al–Pd compounds including Al21Pd8, Al3Pd2, Al3Pd5, AlPd2, Al2Pd5, Al2Pd, AlPd5 and three Al1Pd1 intermetallic compounds. Secondly, the obtained results are employed to construct the Al–Pd long-range empirical potential model. Finally, the MD simulations of Pd/Al (111) and (110) interface in bi-layer models under shear and Pd/Al/Pd/Al four-layer models under nano-indentation reveal several important features including: (1) Shear failure occurs at the Pd/Al interface through interface sliding and the residual interface is covered with two to three Al atom layers. (2) The critical shear stress of (111)〈−101〉 slip system is about half of those of (110)〈001〉 and (110)〈−110〉 slip systems. (3) As compared with the pure Pd/Al (111) interface, the Pd/Al (111) interface containing Al–Pd intermetallic layer is more effective as dislocation barrier, which can prevent the propagation of dislocations and enhance the shear resistance of the (111)〈−101〉 slip system.
Keywords: Multilayers; Hardening; Aluminium; Palladium; First-principles; Molecular dynamics

Zhi-ping Xiong, Xue-ping Ren, Wei-ping Bao, Shu-xia Li, Hai-tao Qu,
Dynamic mechanical properties of the Fe–30Mn–3Si–4Al TWIP steel after different heat treatments,
Materials Science and Engineering: A,
Volume 530,
2011,
Pages 426-431,
ISSN 0921-5093,
https://doi.org/10.1016/j.msea.2011.09.106.
(https://www.sciencedirect.com/science/article/pii/S092150931101077X)
Abstract: The dynamic mechanical properties of Fe–30Mn–3Si–4Al TWIP steel were studied using a split-Hopkinson pressure bar at room temperature with strain rates between 700 and 5000s−1. It was found that the effect of heat treatments on the dynamic mechanical properties is limited. With increasing the strain rate from 700 to 2500s−1, the strain hardening dominates the process. When the strain rate is further increased to 5000s−1, the effect of strain softening is active. The density of deformation twins increases with the strain rate, and then decreases a little with further increasing the strain rate. The deformation behavior is attributed to the opposite effects of pulse duration and impact pressure.
Keywords: TWIP steel; Dynamic compression; Heat treatment; Strain rate

M.M.S. Dwaikat, C. Spitas, V. Spitas,
A model for elastic hysteresis of unidirectional fibrous nano composites incorporating stick-slip,
Materials Science and Engineering: A,
Volume 530,
2011,
Pages 349-356,
ISSN 0921-5093,
https://doi.org/10.1016/j.msea.2011.09.095.
(https://www.sciencedirect.com/science/article/pii/S0921509311010665)
Abstract: In fibrous nano-composites, slip of fillers within the matrix comprises a major mechanism through which energy is dissipated. In the current study, a simplified model for predicting the elastic hysteresis of perfectly aligned unidirectional nano-composites loaded in the direction of the fibers is developed. The model, based on shear lag analysis and derived from basic principles of continuum micromechanics, incorporates a shear stick-slip constitutive law at the matrix–fiber interface. Once calibrated by comparison to cyclic stress–strain curves on nano-composites, the model is used to conduct a set of parametric studies on the influence of various parameters on the energy dissipation. Simulation results reveal that the interfacial shear stick-slip constitutive law, the volume fraction andthe aspect ratio of the fibers, and the fiber-to-matrix stiffness ratio have a direct influence on the hysteresis of nano-composites. Also, it is demonstrated that it is possible to achieve an optimal set of parameters for which energy dissipation due to hysteresis is maximized. The proposed model provides a numerically efficient yet reasonably accurate alternative for use in design and analysis of fibrous composites when compared to existing complex models.
Keywords: Nano-composites; Carbon nanotubes; Elastic hysteresis; Energy dissipation; Shear lag; Stick-slip

Keun-Ho Bae, Hyun-Ho Kim, Soon-Bok Lee,
Competing damage mechanisms in the thermo-mechanical fatigue of AISI 304L stainless steel,
Materials Science and Engineering: A,
Volume 529,
2011,
Pages 417-424,
ISSN 0921-5093,
https://doi.org/10.1016/j.msea.2011.09.054.
(https://www.sciencedirect.com/science/article/pii/S0921509311010148)
Abstract: Thermo-mechanical fatigue (TMF) in AISI 304L stainless steel is investigated in two temperature ranges using four phase differences between the mechanical loading and the temperature. In the temperature range from 450°C to 700°C, the fatigue life was lowest in the in-phase condition. However, in the temperature range from 400°C to 650°C, the minimum fatigue life occurs in the counter-clockwise-diamond condition. Estimation of creep strains occurring in the TMF cycle based on the monotonic creep tests predicts the highest creep strains in the in-phase conditions in the two temperature ranges, but cannot explain the minimum life in the counter-clockwise-diamond condition in the lower temperature range. This phenomenon is explained qualitatively by the operation ranges of dynamic strain aging and the creep of this material and their competition in the TMF cycle. This explanation predicts the highest influence of the creep in the counter-clockwise-diamond condition in the temperature range of 400–650°C.
Keywords: Thermo-mechanical fatigue; Phase difference; Creep; Dynamic strain aging

A. Wadood, T. Inamura, H. Hosoda, S. Miyazaki,
Ageing behavior of Ti–6Cr–3Sn β titanium alloy,
Materials Science and Engineering: A,
Volume 530,
2011,
Pages 504-510,
ISSN 0921-5093,
https://doi.org/10.1016/j.msea.2011.10.009.
(https://www.sciencedirect.com/science/article/pii/S0921509311011117)
Abstract: In this study, the effect of ageing treatment on mechanical, shape memory and pseudoelastic properties of our recently developed metastable β Ti–6Cr–3Sn alloy was investigated for engineering applications. Solution-treated Ti–6Cr–3Sn alloy was aged at 373K, 473K, 573K and 673K using vacuum-sealed quartz tubes for 3.6ks followed by water quenching. Shape memory effect, fracture strain and hardness were improved by ageing at 373K most probably due to fine scale isothermal omega (ω) phase precipitation. However for samples aged at 473K, 573K and 673K, fracture strain (2%, 2% and 4%, respectively) was drastically reduced, yield stress (440MPa, 580MPa and 490MPa, respectively) and hardness (HV329, HV450 and HV457, respectively) were drastically increased as compared to solution-treated and aged at 373K conditions with no pseudoelastic response. This brittle behavior was due to increase in the amount of isothermal ω phase precipitation as compared to 373K ageing conditions. It is concluded that Ti–6Cr–3Sn alloy in solution-treated and aged at 373K has potential as shape memory and pseudoelastic materials applications with excellent strength–ductility correspondence. However mechanical, shape memory and pseudoelastic properties were drastically deteriorated by ageing at 473K, 573K and 673K due to increase in the amount of isothermal omega (ω) phase precipitation as compared to 373K ageing conditions.
Keywords: Ti–6Cr–3Sn; Ageing; Mechanical Properties; Shape memory effect; Pseudoelasticity

Jun-Yun Kang, Hu-Chul Lee, Seong Ho Han,
Effect of Al and Mo on the textures and microstructures of dual phase steels,
Materials Science and Engineering: A,
Volume 530,
2011,
Pages 183-190,
ISSN 0921-5093,
https://doi.org/10.1016/j.msea.2011.09.071.
(https://www.sciencedirect.com/science/article/pii/S0921509311010422)
Abstract: The effect of Al and Mo addition on the development of microstructures and textures of dual phase steels for the usage in car outer panel was studied. The two elements were separately added to a base alloy to compare their effects on the microstructures and textures along the processing route from hot rolling to annealing. They showed common consequence of grain refinement of hot bands, which resulted in the suppression of deformation heterogeneities during cold rolling, subsequently enhanced the desirable γ-fiber and removed some detrimental minor components in the annealing textures. The effect of Mo was stronger than Al, which could be attributed to the fixation of solute C by Mo.
Keywords: Dual phase steel; Texture; Annealing; Recrystallization; Deformation

Chandrakant Parlikar, Md Zafir Alam, Dipak K. Das,
Effect of AL3Ti diffusion aluminide coating on tensile properties of a near α-Ti alloy,
Materials Science and Engineering: A,
Volume 530,
2011,
Pages 565-573,
ISSN 0921-5093,
https://doi.org/10.1016/j.msea.2011.10.021.
(https://www.sciencedirect.com/science/article/pii/S0921509311011233)
Abstract: The tensile properties of a near α Ti-alloy have been evaluated in both uncoated and diffusion aluminide (Al3Ti) coated conditions at room temperature (RT) and 600°C. The effect of coating thickness on the tensile properties has been examined. The YS and UTS of the alloy at RT reduced marginally because of the presence of the coating, with the extent of reduction increasing with the increase of coating thickness. Such a trend in alloy strength was also observed at 600°C. The RT ductility of the alloy remained nearly unaffected by the presence of the coating. However, an increase in ductility was observed in the coated alloy at 600°C. The above effect of Al3Ti coating on tensile properties of the present near α Ti-alloy has been explained in terms of the influence of the through-thickness cracking in the coating during tensile testing.
Keywords: Near α titanium alloy; Al3Ti coating; Tensile properties; Oxidation

X.P. Li, M. Yan, B.J. Yang, J.Q. Wang, G.B. Schaffer, M. Qian,
Crystallization behaviour and thermal stability of two aluminium-based metallic glass powder materials,
Materials Science and Engineering: A,
Volume 530,
2011,
Pages 432-439,
ISSN 0921-5093,
https://doi.org/10.1016/j.msea.2011.09.107.
(https://www.sciencedirect.com/science/article/pii/S0921509311010781)
Abstract: The crystallization behaviour and thermal stability of two Al-based metallic glass powder materials, Al85Ni5Y6Co2Fe2 and Al86Ni6Y4.5Co2La1.5, have been investigated using differential scanning calorimetry (DSC), X-ray diffraction (XRD) and electron microscopy. Both alloy powders show a distinct three-stage crystallization process with a similar gap of ∼75K between the onset crystallization temperature (Tx) and the second crystallization temperature. Crystallization occurs by the precipitation and growth of fcc-Al, without intermetallic formation. The apparent activation energy for each stage of crystallization was determined from DSC analyses and the phases resulting from each crystallization stage were identified by XRD and electron microscopy. The critical cooling rate for each alloy powder was calculated from the DSC data. These results are necessary to inform the consolidation of amorphous powder particles of Al85Ni5Y6Co2Fe2 or Al86Ni6Y4.5Co2La1.5 into thick (>1mm) metallic glass components.
Keywords: Aluminium alloys; Metallic glass; Crystallization; Powder

S. Sankaranarayanan, S. Jayalakshmi, M. Gupta,
Effect of addition of mutually soluble and insoluble metallic elements on the microstructure, tensile and compressive properties of pure magnesium,
Materials Science and Engineering: A,
Volume 530,
2011,
Pages 149-160,
ISSN 0921-5093,
https://doi.org/10.1016/j.msea.2011.09.066.
(https://www.sciencedirect.com/science/article/pii/S0921509311010264)
Abstract: In the present study, pure magnesium incorporated with metallic elements was synthesized using the disintegrated melt deposition technique followed by hot extrusion. The metallic elements added include: (i) mutually soluble element, aluminium (Al), (ii) insoluble element, titanium (Ti) and (iii) a combination of mutually soluble and insoluble elements (Al and Ti). The addition of the combination of elements was carried out into two ways: (a) addition after prior ball milling and (b) direct addition. The developed Mg-based materials were investigated for their microstructural and mechanical properties. Microstructural investigation revealed significant grain refinement due to metallic addition. The evaluation of mechanical properties showed significant improvement in microhardness, tensile and compressive properties of all the Mg-materials when compared to pure magnesium. The addition of individual elements resulted in the formation of Mg–3Al alloy and Mg–5.6Ti composite, and improved both the strength and ductility. When the elements were ball milled, Al3Ti intermetallic was formed due to solid state reaction resulting in Mg–(3Al+5.6Ti)BM composite, which was absent during direct addition (Mg–3Al–5.6Ti). The Mg–(3Al+5.6Ti)BM composite showed the highest strength, however at the expense of ductility, while the Mg–3Al–5.6Ti showed relatively lower strength properties. The observed difference in behaviour between Mg–3Al–5.6Ti and Mg–(3Al+5.6Ti)BM is primarily attributed to the Al3Ti intermetallic phase formation and the change in morphology and distribution of the metallic elements due to the ball-milling process.
Keywords: Magnesium; Composites; Metallic additions; Mechanical alloying; Casting; Microstructure; Mechanical properties; Scanning electron microscopy (SEM)

Ahmed Ismail Zaky Farahat, Osama Hamed, Ahmed El-Sisi, Mohamed Hawash,
Effect of hot forging and Mn content on austenitic stainless steel containing high carbon,
Materials Science and Engineering: A,
Volume 530,
2011,
Pages 98-106,
ISSN 0921-5093,
https://doi.org/10.1016/j.msea.2011.09.049.
(https://www.sciencedirect.com/science/article/pii/S0921509311010094)
Abstract: This paper is a trial to process austenitic stainless steel of different manganese contents 4.35, 6.48 and 9.27wt%. The high temperature deformation was in range less than 1200 down to 950°C to prevent the hot severe cracks. The tensile strength increase as the Mn contents increases before and after thermomechanical treatment. For 4.35 and 6.48 Mn steels, the high deformation temperature accelerates the dynamic recrystallization of Fe–Mn steels leading to fine grains. The ferrite phase increases as the Mn contents increases. Sigma phase after thermomechanical deformation miniaturizes and the final microstructure is fully austenitic surrounded by thin carbides on the grain boundaries. For 9wt%Mn steel, partial dynamic recrystallization happens and this deteriorates the strength and ductility.
Keywords: Sigma phase; High temperature deformation; Dynamic recrystallization; Mn contents

Eun-Young Kim, JaeHyung Cho, Hyoung-Wook Kim, Shi-Hoon Choi,
Evolution of deformation texture in Al/Al–Mg/Al composite sheets during cold-roll cladding,
Materials Science and Engineering: A,
Volume 530,
2011,
Pages 244-252,
ISSN 0921-5093,
https://doi.org/10.1016/j.msea.2011.09.082.
(https://www.sciencedirect.com/science/article/pii/S0921509311010537)
Abstract: Al/Al–Mg/Al composite sheets were fabricated by roll cladding to investigate the evolution of deformation texture through the thickness direction. Electron backscatter diffraction (EBSD) was used to analyze the heterogeneity of deformation texture in each component layer of the composite sheets. Finite element analysis (FEA) was conducted to simulate the deformation history in each component layer during roll cladding. The deformation history from the FEA was used in a full-constraints polycrystal model to simulate the evolution of deformation texture through the thickness direction during roll cladding. The simulation results revealed that the development of distinct shear–strain texture components in the clad layer could be explained by the friction-induced shear component of a velocity gradient tensor.
Keywords: Composite; Texture; Finite element analysis; Polycrystal; Roll cladding

J. Luo, M.Q. Li, B. Wu,
The correlation between flow behavior and microstructural evolution of 7050 aluminum alloy,
Materials Science and Engineering: A,
Volume 530,
2011,
Pages 559-564,
ISSN 0921-5093,
https://doi.org/10.1016/j.msea.2011.10.019.
(https://www.sciencedirect.com/science/article/pii/S092150931101121X)
Abstract: The flow behavior and the microstructural evolution of 7050 aluminum alloy are investigated at the deformation temperatures ranging from 593K to 743K, strain rates ranging from 0.01s−1 to 20.0s−1, and height reductions ranging from 30% to 70%. The processing maps at the strains of 0.4 and 0.7 are developed on the basis of dynamic materials model (DMM). The results show that the deformation temperature and the strain rate have obvious effect on the flow stress and the microstructure of 7050 aluminum alloy. The steady flow stress–strain curves at the strain rates below 10.0s−1 and the deformation temperatures above 703K show continuous dynamic recrystallization character. However, a continuous flow softening behavior at high strain rates (≥10.0s−1) implies the occurrence of flow instability or cracking in isothermal compression. The samples isothermally compressed at 10.0s−1 or 20.0s−1 and 723K exhibit cracking. The processing maps at a strain of 0.7 exhibit two regions with high efficiency of power dissipation in isothermal compression of 7050 aluminum alloy. One is in the deformation temperature range from 614K to 673K and the strain rates below 0.022s−1, and another is in the deformation temperature range from 718K to 743K and the strain rates below 0.018s−1. On the basis of the processing maps and microstructural examination, the optimal processing parameter of 7050 aluminum alloy at a strain of 0.7 corresponds to a deformation temperature of 723K and strain rate of 0.01s−1.
Keywords: 7050 aluminum alloy; Isothermal compression; Flow stress; Microstructure; Processing maps

Xudong Wang, Wenbo Du, Zhaohui Wang, Ke Liu, Shubo Li,
Microstructures and mechanical properties of quasicrystal reinforced AZ31 matrix composites,
Materials Science and Engineering: A,
Volume 530,
2011,
Pages 446-451,
ISSN 0921-5093,
https://doi.org/10.1016/j.msea.2011.09.110.
(https://www.sciencedirect.com/science/article/pii/S0921509311010811)
Abstract: In order to improve the mechanical properties of AZ31 alloys, the repeated plastic working process was employed to fabricate the AZ31-based composites reinforced with stable icosahedral quasicrystal particles. The microstructure of the composites has been investigated by XRD, SEM, TEM and HREM, and their mechanical properties have also been studied. The results showed that the RPW process reduced the grain size significantly, and the average grain size was only about 500nm after 200 cycles of RPW. A good metallurgical bond interface between the quasicrystal particles and the Mg matrix was found in their crystallographic orientation relationship of (1 0 1¯ 0)Mg//2-f. The composites exhibited the maximum yield tensile strength of 334MPa and the maximum ultimate tensile strength of 372MPa at room temperature, respectively. The enhanced mechanical properties were attributed to the strengthening effect of quasicrystal particles and the refined microstructure.
Keywords: Mg–Zn–Gd; Icosahedral quasicrystalline; Repeated plastic working (RPW) process; Composite

E.I. Anila, I.P. Sanjaykumar, M.K. Jayaraj,
Colour control in SrS:Cu,Cl powder phosphor,
Materials Science and Engineering: A,
Volume 530,
2011,
Pages 624-627,
ISSN 0921-5093,
https://doi.org/10.1016/j.msea.2011.10.032.
(https://www.sciencedirect.com/science/article/pii/S0921509311011348)
Abstract: By controlling the concentration of defects and their type in strontium sulphide phosphor, a broad range of colours in the visible spectrum can be achieved. Photoluminescence (PL) spectrum in the blue to green range of SrS:Cu,Cl is presented and explained on the basis of charge compensation process and coordination about the Cu+ ion. Analysis of lattice parameter, strain and grain size were carried out on the basis of X-ray diffraction (XRD) data. From the study of diffuse reflectance spectra (DRS), red-shift in band-gap was observed with increasing doping concentration, which is due to the presence of doping induced tail states.
Keywords: X-ray diffraction; Lattice parameter; Photoluminescence; Diffuse reflectance

Ming Du, Jian-Qiang Bi, Wei-Li Wang, Xiao-Lin Sun, Na-Na Long, Yu-Jun Bai,
Fabrication and mechanical properties of SiO2–Al2O3–BNNPs and SiO2–Al2O3–BNNTs composites,
Materials Science and Engineering: A,
Volume 530,
2011,
Pages 669-674,
ISSN 0921-5093,
https://doi.org/10.1016/j.msea.2011.10.008.
(https://www.sciencedirect.com/science/article/pii/S0921509311011105)
Abstract: Hexagonal BN nanoparticles (BNNPs) and boron nitride nanotubes (BNNTs) were determined to fabricate the composites of 75wt% SiO2–10wt% Al2O3–5wt% BNNPs (S-A-BNNPs) and 75wt% SiO2–10wt% Al2O3–5wt% BNNTs (S-A-BNNTs) via hot pressing. Comprehensive investigations on mechanical properties of the two composites were conducted, respectively. The two composites had high flexural strength and fracture toughness. The flexural strength of S-A-BNNPs and S-A-BNNTs composites are approximately 216.1% and 279.1% higher than that of the unreinforced SiO2, and the fracture toughness increases from 0.58MPam1/2 to 1.23MPam1/2, and to 1.39MPam1/2, respectively. Based upon detailed examination on microstructures, the strengthening and toughening mechanism was discussed.
Keywords: SiO2; Al2O3; BNNTs; BNNPs; Mechanical properties; Microstructure

Song Bai, Zhiyi Liu, Yanxia Gu, Xuanwei Zhou, Sumin Zeng,
Microstructures and fatigue fracture behavior of an Al–Cu–Mg–Ag alloy with a low Cu/Mg ratio,
Materials Science and Engineering: A,
Volume 530,
2011,
Pages 473-480,
ISSN 0921-5093,
https://doi.org/10.1016/j.msea.2011.10.004.
(https://www.sciencedirect.com/science/article/pii/S0921509311010896)
Abstract: The influence of Ag addition on the microstructure and fatigue fracture behavior of a low Cu/Mg ratio Al–Cu–Mg alloy was investigated. Results showed that the highest hardening response was revealed by initial slight artificial aging because pre-aging at 170°C for 0.5h produced high density Mg–Ag co-clusters for the subsequent precipitation of Ω plates. Also, pre-stretching facilitates the formation of S(S′) needles but has a negative effect on the precipitation of Ω phase. A close correlation between the fatigue behavior and the microstructures of the studied Al–Cu–Mg–Ag alloy was revealed. For both underaged conditions, slight artificial aging was found to improve the fatigue crack propagation (FCP) resistance of the studied Al–Cu–Mg–Ag alloy as compared to T351 treatment. Although long term aging at 150°C following initial aging treatments was found to significantly degrade the FCP resistance, the relative high FCP resistance was still revealed in the Ω-dominated microstructure rather than the S(S′)-dominated one.
Keywords: Microstructures; Fatigue; Ω phase; Al–Cu–Mg–Ag alloy

L.L. Ma, L. Wang, Y.F. Xue, Y.D. Wang, N. Li, Y. Ren, H.F. Zhang, A.M. Wang,
An in situ high-energy X-ray diffraction study of micromechanical behavior of Zr-based metallic glass reinforced porous W matrix composite,
Materials Science and Engineering: A,
Volume 530,
2011,
Pages 344-348,
ISSN 0921-5093,
https://doi.org/10.1016/j.msea.2011.09.094.
(https://www.sciencedirect.com/science/article/pii/S0921509311010653)
Abstract: The micromechanical behavior of the Zr-based metallic glass reinforced porous W matrix composite was investigated by means of in situ high-energy synchrotron X-ray diffraction (HEXRD) during uniaxial compression. The lattice strain of the W phase during compressive deformation was quantitatively measured by fitting diffraction patterns. A self-consistent model was accordingly used to simulate the mechanical properties of the W phase. The stress and strain distributions of the Zr-based metallic glass phase were calculated using the rule of mixture. The results indicated that the W phase yielded firstly in the early stage of deformation, while the metallic glass phase remained elastic. The transfer of the load accelerated with the stress increased. The formation and propagation of shear bands contributed to the deformation of the metallic glass phase.
Keywords: Bulk metallic glass; Composite; High energy X-ray diffraction; Self-consistent; Micromechanical behavior

J. Elambasseril, R.N. Ibrahim,
Determination of interfacial fracture toughness of coatings using circumferentially notched cylindrical substrate,
Materials Science and Engineering: A,
Volume 529,
2011,
Pages 406-416,
ISSN 0921-5093,
https://doi.org/10.1016/j.msea.2011.09.053.
(https://www.sciencedirect.com/science/article/pii/S0921509311010136)
Abstract: The evaluation of interfacial strength is a challenging task due to the complexity of loading, the thickness of coating and the material conditions of interface cracking and coating spallation. In this study, a new method using circumferentially notched tensile (CNT) specimens is proposed for evaluating the interfacial fracture toughness of coated materials. The 0°, 15°, 30° and 45° notch angled mild steel cylindrical substrates with electroplated nickel were tensile tested. A well defined precrack was introduced at the interface for quantitative evaluation of adhesion. In situ acoustic signals were acquired to obtain the crack initiation or the critical load. The crack initiation and propagation were analysed using scanning electron microscope. Finite element analyses were used to evaluate the critical interface energy release rate as a function of mode mixity from the obtained critical load. The results showed an increase in the interfacial fracture toughness values with an increase in the phase angle. Based on the findings, it has been concluded that this proposed method is an easier testing method to evaluate the adhesive properties of coatings on metallic substrates compared to traditional methods.
Keywords: Coatings; Adhesion; Finite element analysis; Circumferentially notched tensile test

Cameron L. Hall,
Asymptotic analysis of a pile-up of regular edge dislocation walls,
Materials Science and Engineering: A,
Volume 530,
2011,
Pages 144-148,
ISSN 0921-5093,
https://doi.org/10.1016/j.msea.2011.09.065.
(https://www.sciencedirect.com/science/article/pii/S0921509311010252)
Abstract: The idealised problem of a pile-up of regular dislocation walls (that is, of planes each containing an infinite number of parallel, identical and equally spaced dislocations) was presented by Roy et al. [A. Roy, R.H.J. Peerlings, M.G.D. Geers, Y. Kasyanyuk, Materials Science and Engineering A 486 (2008) 653–661] as a prototype for understanding the importance of discrete dislocation interactions in dislocation-based plasticity models. They noted that analytic solutions for the dislocation wall density are available for a pile-up of regular screw dislocation walls, but that numerical methods seem to be necessary for investigating regular edge dislocation walls. In this paper, we use the techniques of discrete-to-continuum asymptotic analysis to obtain a detailed description of a pile-up of regular edge dislocation walls. To leading order, we find that the dislocation wall density is governed by a simple differential equation and that boundary layers are present at both ends of the pile-up.
Keywords: Dislocations; Asymptotic analysis; Modeling; Pile-up

J.K. Sahu, D.K. Das, T.K. Nandy, D. Mandal, V. Rajinikanth, J. Swaminathan, A.K. Ray,
Effect of titanium aluminide coating on cyclic plastic deformation and fatigue life of a titanium alloy at 600°C,
Materials Science and Engineering: A,
Volume 530,
2011,
Pages 664-668,
ISSN 0921-5093,
https://doi.org/10.1016/j.msea.2011.10.020.
(https://www.sciencedirect.com/science/article/pii/S0921509311011221)
Abstract: The low cycle fatigue behaviour of titanium alloy IMI 834 was comparatively studied in bare condition and with titanium aluminide coating, at 600°C in air, for compressor disc of aero engines. At higher values of total strain amplitudes (Δɛt/2), coated alloy has longer fatigue life as compared to the bare alloy which appears to be due to load shifting to the coat, but at lower values of Δɛt/2, coating seems to have no effect on fatigue life. Coating adheres well to the substrate and offers resistance to cyclic plastic deformation and hence is beneficial.
Keywords: Titanium aluminide coating; Titanium alloy IMI 834; Adhesion; Fatigue; Deformation and fracture

Aruna Patel, S. Das, B.K. Prasad,
Compressive deformation behaviour of Al alloy (2014)–10wt.% SiCp composite: Effects of strain rates and temperatures,
Materials Science and Engineering: A,
Volume 530,
2011,
Pages 225-232,
ISSN 0921-5093,
https://doi.org/10.1016/j.msea.2011.09.078.
(https://www.sciencedirect.com/science/article/pii/S0921509311010495)
Abstract: This paper deals with the compressive deformation behaviour of AA2014–10wt.% SiCp composites synthesized by stir casting technique. The response of the composites was studied over the strain rates of 0.01–10/s and the temperature range of 200–500°C. The flow stress increased with increasing strain rates while increasing temperature produced a reserve effect. The flow behaviour of the samples has been represented by Zener–Holloman parameter Z that was affected by strain rate and temperature in a manner similar to that of the flow stress. The lowering of Z value with increasing temperature is essentially due to extensive dynamic softening. The stress exponent (n) and deformation activation energy (Q) have been evaluated by linear regression analysis. The activation energy for the hot deformation of the composite was found to be 168kJ/mol, which is higher than bulk self diffusion of pure Al i.e., 142kJ/mol. The higher activation energy required for the flow of composite was mainly due to the alloying elements present in the Al matrix and dispersion of SiC particles that restricted the flow of material.
Keywords: Al composite; Compressive deformation; Strain rate; Zener–Holloman parameter; Microstructure

Weiju Jia, Weidong Zeng, Jianrong Liu, Yigang Zhou, Qingjiang Wang,
Influence of thermal exposure on the tensile properties and microstructures of Ti60 titanium alloy,
Materials Science and Engineering: A,
Volume 530,
2011,
Pages 511-518,
ISSN 0921-5093,
https://doi.org/10.1016/j.msea.2011.10.011.
(https://www.sciencedirect.com/science/article/pii/S0921509311011130)
Abstract: The bimodal and lamellar microstructures of Ti60 alloy were obtained by different forging processes. The tensile tests were performed at room temperature for specimens before and after thermal exposure. The results show that the bimodal microstructure exhibits the higher ductility than that of the lamellar microstructure under all conditions. After thermal exposure, both of the strength and ductility decrease for all the specimens with alpha-case. However, when the alpha-case was removed before testing, both of strength and ductility increase compared with the specimens with alpha-case. The loss of ductility is mainly attributed to the precipitation of α2 phase during exposure. The alpha-case formation during thermal exposure also contributes to the changes in tensile properties. The fracture behavior of Ti60 alloy is changed after thermal exposure. The fracture mode is ductile for unexposed specimens with bimodal microstructure. However, the quasi-cleavage fracture is the predominant fracture mode for all exposed specimens.
Keywords: Titanium alloy; Thermal exposure; Tensile property; Silicide

Kaveh Edalati, Hideaki Iwaoka, Zenji Horita, Mitsuru Konno, Takahiro Sato,
Unusual hardening in Ti/Al2O3 nanocomposites produced by high-pressure torsion followed by annealing,
Materials Science and Engineering: A,
Volume 529,
2011,
Pages 435-441,
ISSN 0921-5093,
https://doi.org/10.1016/j.msea.2011.09.056.
(https://www.sciencedirect.com/science/article/pii/S0921509311010161)
Abstract: Nanocomposites of Ti–18vol.% Al2O3 were fully consolidated by applying severe plastic deformation to powder mixtures using high-pressure torsion (HPT). The HPT-processed composites exhibited an unusual increase in the hardness from 350Hv to 650Hv when they were annealed at 973K for 1h. Microstructural observations including elemental mappings were conducted using scanning electron microscopy with an electron probe X-ray micro-analyzer and scanning transmission electron microscopy with an energy dispersive X-ray spectrometer. It was shown that the Al2O3 particles are fragmented and the grain size of the Ti matrix is reduced to the nanometer level (<100nm) after processing with HPT. Following the annealing, the fragmented Al2O3 particles with particle sizes less than ∼400nm are reduced to Al in the Ti matrix and the average grain size of Ti is coarsened to ∼500nm in conflicting with the hardness increase. The hardness increase after annealing is attributed to the dissolution of Al and O atoms in the Ti-matrix and the formation of reaction product, Ti3Al intermetallic, at the interface and improvement of mechanical connectivity. Enrichment of Al along grain boundaries confirmed that Al atoms diffuse fast through the grain boundaries and move towards the grain interior from the grain boundaries.
Keywords: Titanium-matrix composite; Ultrafine grain; High-pressure torsion; Severe plastic deformation; Consolidation
