Repository: HarryWang2222/Metal_GPT_prep

# Metal_GPT_prep
 codes for Metal GPT preparation

File: sci-hub-crawler-master/version2.2/data_2/mse126.txt (part 1 of 4)
Haoming Liao, Guoyi Tang, Yanbin Jiang, Qing Xu, Shiding Sun, Jianan Liu,
Effect of thermo-electropulsing rolling on mechanical properties and microstructure of AZ31 magnesium alloy,
Materials Science and Engineering: A,
Volume 529,
2011,
Pages 138-142,
ISSN 0921-5093,
https://doi.org/10.1016/j.msea.2011.09.007.
(https://www.sciencedirect.com/science/article/pii/S0921509311009671)
Abstract: Thermo-electropulsing rolling process (TER), a novel technique by combining the methods of electropulsing with warm rolling process, was created to manufacture AZ31 magnesium alloy strips, and the effects of both warm rolling process (WR) and TER on mechanical properties and microstructure of AZ31 magnesium were also studied and compared in the current study. The results indicated that WR tended to decrease the elongation to failure of the samples compared with that of the raw sample, while TER tended to increase the elongation. With an increase in the pass reduction, the elongation of samples under WR decreased, while that of TER increased. During WR, only twins were induced in the AZ31 alloy, while TER substantially induced recrystallization (DRX). The coupling of the thermal and athermal effects in electropulsing tended to accelerate the movement of the dislocation and the diffusion of the vacancy, which facilitated to the completion of DRX at a relatively low temperature under TER.
Keywords: Magnesium alloys; Mechanical properties; Microstructure; Dynamic recrystallization; Electropulsing

Y.Z. Zhu, D.M. Liang, J.C. Li, J.P. Xu, Z.L. Xue,
Effects of thermo-mechanical treatment and microalloying with Cr, Nb and Ti on phase transformation in C–Mn steel strips produced by compact strip production process,
Materials Science and Engineering: A,
Volume 528, Issues 29–30,
2011,
Pages 8365-8373,
ISSN 0921-5093,
https://doi.org/10.1016/j.msea.2011.08.030.
(https://www.sciencedirect.com/science/article/pii/S0921509311009154)
Abstract: The C–Mn steel strips microalloyed with Cr, Nb, Ti was produced by compact strip production process and then heat-treated under different conditions. Optical microscopy, scanning electron microscopy, energy dispersive spectroscopy and transmission electron microscopy were used to investigate phase transformations in the steel after different treatments. It was revealed that the phase transformations upon quenching were greatly affected by the austenization temperature and time. When the steel was annealed at 950°C, carbides of Cr, Mn and Fe were dissolved dramatically, while carbides of Nb and Ti are relatively stable at this temperature. When the temperature increases to 1100°C, the carbides of Nb were dissolved rapidly, while the carbides of Ti still show somewhat stable (partial dissolution). Annealing time influences both the amount and the shapes of carbides in the steel, which leads to different phase transformations in the following air cooling processes. Grain growth in the steel in annealing process strongly depends on the dissolution of carbides on grain boundaries. Additionally, a subsequent rolling after annealing treatment at 950°C lead to obvious precipitation of carbides of Ti and Nb in the steel.
Keywords: Electron microscopy; Steel; Thermomechanical processing; Phase transformation; Carbides

Kaiqi Yan, Xiao Xie, Bing Li, Jing Yuan, Jingjie Zhang,
Influence of the real density and structure imperfection of hollow glass microspheres on the compression strength,
Materials Science and Engineering: A,
Volume 528, Issues 29–30,
2011,
Pages 8671-8675,
ISSN 0921-5093,
https://doi.org/10.1016/j.msea.2011.08.042.
(https://www.sciencedirect.com/science/article/pii/S0921509311009270)
Abstract: In this paper, we simplified the factors that affect the compression strength of hollow glass microspheres theoretically. When the chemical composition of the hollow glass microspheres was determined, the real density was the only variable to decide the strength. We calculated the theoretical strength of sample – T, Tg1, Tg2, S, A and R according to their chemical composition and real density. The real strength of the hollow glass microspheres was much lower than the theoretical strength actually due to the structure imperfection. The structure defect was characterized by optical microscope and scanning electron microscope (samples for scanning electron microscope have been treated under 700°C). The real strength “Pr” should be decided by the theoretical strength “P” multipied by a structure coefficient “φ”, which is related to the preparation technology closely. The sample-T was graded in grain size with a water separator to get samples with the same structure coefficient but varied in real density. The results of compression test proved that the strength increased with the real density.
Keywords: Hollow glass microspheres; Real density; Compression strength; Structure imperfection

P. Zhang, S.X. Li, Z.F. Zhang,
General relationship between strength and hardness,
Materials Science and Engineering: A,
Volume 529,
2011,
Pages 62-73,
ISSN 0921-5093,
https://doi.org/10.1016/j.msea.2011.08.061.
(https://www.sciencedirect.com/science/article/pii/S0921509311009555)
Abstract: Both hardness and strength are the important properties of materials, and they often obey the three times empirical relationship in work-hardened metals and some bulk metallic glasses (BMGs). But the relationships between strength and hardness are quite different for those coarse-grained (CG) and ultrafine-grained materials, brittle BMGs and ceramics. In the present work, some Cu alloys with different microstructures, Zr-, Co-based BMGs and Al2O3 were employed to analyze the general relationship between hardness and strength. Several different relationships could be gotten from the experimental results of different materials available, and three types of indentation morphologies were observed. Indentation with “sink-in” morphology always represents a state of material and one third of hardness is in the range from yield strength to ultimate tensile strength. The other two indentation morphologies induced the fully hardening of material, so hardness could represent the intrinsic mechanical property of materials. The ratios of hardness to strength are found to be affected by the piled-up behaviors and their ability of shear deformation. Combined effect of the two aspects makes hardness approximately be three times of strength in the work-hardened crystalline materials and the shearable BMGs, but higher than three times of strength in the brittle-, annealed BMGs and ceramics.
Keywords: Crystalline materials; Bulk metallic glasses; Ceramics; Strength; Hardness; Yield criterion; Indentation

M. Kulka, A. Pertek, N. Makuch,
The importance of carbon concentration–depth profile beneath iron borides for low-cycle fatigue strength,
Materials Science and Engineering: A,
Volume 528, Issues 29–30,
2011,
Pages 8641-8650,
ISSN 0921-5093,
https://doi.org/10.1016/j.msea.2011.08.018.
(https://www.sciencedirect.com/science/article/pii/S0921509311009038)
Abstract: Two-step process: carburizing followed by boriding was applied to the formation of borocarburized layers. The boride layer formed on the substrate of changeable chemical and phase composition (e.g. borocarburized layer) was called “gradient boride layer”, in contrast to “typical boride layer”, formed on the substrate of constant chemical and phase composition. Two borocarburized layers, of different carbon concentration–depth profiles in carburized zone, were investigated. Higher abrasive wear resistance, but lower low-cycle fatigue strength characterized both layers in comparison with the carburized layer. The influence of carbon concentration–depth profile beneath iron borides on low-cycle fatigue strength was analyzed. The results showed that carburized zone beneath iron borides had to meet the same requirements, which are characteristic of carburized layers of high fatigue resistance. The “ideal” carbon concentration–depth profile beneath iron borides should be characterized by: relatively low carbon concentration beneath iron borides, providing a limited amount of retained austenite; adequately low core carbon content; and relatively high case depth. As a result, the fatigue performance of borocarburized layer can approach a limit obtained for carburized layer.
Keywords: Boriding; Carburizing; Borocarburizing; Microstructure; Microhardness; Abrasive wear resistance; Low-cycle fatigue; Cohesion test

Mohsen Masoumi, Mihriban Pekguleryuz,
The influence of Sr on the microstructure and texture evolution of rolled Mg–1%Zn alloy,
Materials Science and Engineering: A,
Volume 529,
2011,
Pages 207-214,
ISSN 0921-5093,
https://doi.org/10.1016/j.msea.2011.09.019.
(https://www.sciencedirect.com/science/article/pii/S0921509311009798)
Abstract: In this study, the microstructure and texture of rolled and rolled/annealed alloys based on Mg–1wt.%Zn and containing various levels of Sr (from 0.1 to 1.0wt.%) were investigated. The Sr addition refined the as-cast and rolled/annealed grain structure of the Mg–1wt.%Zn alloy. The grain refining effect of Sr is more pronounced at the lower levels of Sr than at the higher level. The as-rolled Z1 and ZJ alloys exhibit heavily deformed structures. The density of shear bands in as-rolled appears to decrease with an increase in the Sr content. Moreover, the overall texture intensity of basal poles was weakened for rolled as well as rolled/annealed Mg–Zn–Sr (ZJ) alloys compared to the Mg–1wt.%Zn (Z1) alloy. It is noted that Sr additions expand the basal poles more in the transverse direction. The texture weakening was attributed to the particle stimulated nucleation (PSN).
Keywords: Magnesium; Rolling; Microstructure; Texture

Martin Balog, Frantisek Simancik, Martin Walcher, Walter Rajner, Cecilia Poletti,
Extruded Al–Al2O3 composites formed in situ during consolidation of ultrafine Al powders: Effect of the powder surface area,
Materials Science and Engineering: A,
Volume 529,
2011,
Pages 131-137,
ISSN 0921-5093,
https://doi.org/10.1016/j.msea.2011.09.006.
(https://www.sciencedirect.com/science/article/pii/S092150931100966X)
Abstract: Twenty-five samples of commercially available, gas-atomised Al (99.5%) powders with particle sizes <10μm were hot extruded into Al–Al2O3 composites formed in situ during extrusion. The effect of particle size, surface area, oxygen content and atomisation atmosphere of the powder on the microstructure and mechanical properties of the extruded compacts were studied by Brunauer, Emmett, Teller (BET) analysis, hot gas extraction, scanning electron microscopy (SEM), electron backscatter diffraction (EBSD), transmission electron microscopy (TEM) and tensile tests. Thermal stability of the compacts and the individual strengthening mechanisms operating in the compacts were discussed. It was found that the properties of the compacts stemmed from the extraordinary grain boundary strengthening effect of the ultrafine-grained compacts due to their microstructures. The efficiency of the grain boundary strengthening was significantly enhanced by the presence of nano-metric Al2O3 dispersoids introduced in situ. The strength of the compacts was closely related to the surface area of the powder particles. In addition, the entrapped gasses and chemically bonded humidity had a negative effect on the mechanical properties of the compacts.
Keywords: Aluminium; Extrusion; Metal matrix composites; Powder metallurgy; SAP

Jun Huang, Zhirui Wang, Kemin Xue,
Cyclic deformation response and micromechanisms of Ti alloy Ti–5Al–5V–5Mo–3Cr–0.5Fe,
Materials Science and Engineering: A,
Volume 528, Issues 29–30,
2011,
Pages 8723-8732,
ISSN 0921-5093,
https://doi.org/10.1016/j.msea.2011.08.045.
(https://www.sciencedirect.com/science/article/pii/S0921509311009397)
Abstract: Cyclic deformation response of Ti-5553 alloy with β–α bimodal structure is systematically studied through total strain controlled fatigue tests. Results on the relationship between mechanical response and microstructure evolution are presented in this report. It was found that cyclic hardening/softening behavior of the alloy depended strongly on the applied strain amplitude. At low strain levels, the material showed moderate hardening behavior at the early stage of cycling and then behaved elastically; whereas at high strain amplitudes, the alloy showed softening behavior from the beginning to the end of cycling. In the intermediate strain range, moderate hardening at the beginning followed by softening was detected. Transmission electron microscopy investigation revealed that such special macroscopic responses were due to the microstructure heterogeneity in the material. The activation and participation in the cyclic deformation of different constituents, namely the soft primary αp phase, the higher strength transformed β phase and the fine embedded αs precipitates in the β matrix played different roles at different strain levels and at different stages of cycling. Thus, the aforementioned specific cyclic hardening/softening behavior was introduced. Specifically, dislocation activities including activation of multiple slip systems and annihilation of pre-existing dislocations in the primary αp phase were found to play a very important role in the overall cyclic deformation behavior.
Keywords: Ti-5553; Bimodal microstructure; Cyclic hardening and softening; Micromechanism; Deformation heterogeneity; Dislocation annihilation

Lan Ma, Raja K. Mishra, Liming Peng, Alan A. Luo, Wenjiang Ding, Anil K. Sachdev,
Texture and mechanical behavior evolution of age-hardenable Mg–Nd–Zn extrusions during aging treatment,
Materials Science and Engineering: A,
Volume 529,
2011,
Pages 151-155,
ISSN 0921-5093,
https://doi.org/10.1016/j.msea.2011.09.011.
(https://www.sciencedirect.com/science/article/pii/S0921509311009713)
Abstract: Three magnesium alloys containing different Nd and Zn were extruded and heat treated. The addition of Nd gives rise to the RE texture (c-axis oriented at an angle lower than 90° to the extrusion axis) in extruded Mg rods, reducing yield strength, improving tension–compression asymmetry and enhancing ductility. The Zn addition, on the other hand, weakens the RE texture by rotating the c-axes of the grains away from the extrusion axis, and also leads to the formation of a significant amount of Mg–Nd–Zn intermetallics at grain boundaries and triple points for concentrations above 0.2wt.%. Heat treatment after extrusion causes significant age hardening as well as makes the grains reorient and further improvement on yield symmetry together. When the effect of age-hardening is included, the Mg–3.0Nd–0.2Zn–Zr (wt.%) extrusion is found to provide the best combination of strength, ductility and tension–compression asymmetry.
Keywords: Magnesium alloy; Rare earth; Texture; Yield symmetry; Twinning

F. Martín, C. García, Y. Blanco,
Effect of chemical composition and sintering conditions on the mechanical properties of sintered duplex stainless steels,
Materials Science and Engineering: A,
Volume 528, Issues 29–30,
2011,
Pages 8500-8511,
ISSN 0921-5093,
https://doi.org/10.1016/j.msea.2011.08.013.
(https://www.sciencedirect.com/science/article/pii/S0921509311008987)
Abstract: Duplex stainless steels were obtained through powder metallurgy technology from austenitic AISI 316L and ferritic AISI 430L powders mixed in different amounts to obtain ratios of austenite/ferrite of 25/75, 50/50 and 75/25. Prepared powder mixes were compacted at 650 or 750MPa and sintered in N2–H2 atmosphere (95%-5%) at several sintering conditions and with three sintering cooling rates (furnace, gas and water). Mechanical properties were evaluated using tensile testing and macro–microhardness. The cooling rate was the main factor affecting the microstructure. A full microstructural study for the three cooling rates has been performed. The mechanical behaviour was a function of the cooling rate and the chemical composition. For furnace cooling, the sample with 75/25 of austenite/ferrite powders showed the best result. A hardening effect for the water cooling process was observed with the duplex stainless steels.
Keywords: Hardness measurement; Mechanical characterization; Steel; Powder metallurgy; Hardening

Y.F. Xu, D.Q. Yi, H.Q. Liu, B. Wang, F.L. Yang,
Age-hardening behavior, microstructural evolution and grain growth kinetics of isothermal ω phase of Ti–Nb–Ta–Zr–Fe alloy for biomedical applications,
Materials Science and Engineering: A,
Volume 529,
2011,
Pages 326-334,
ISSN 0921-5093,
https://doi.org/10.1016/j.msea.2011.09.035.
(https://www.sciencedirect.com/science/article/pii/S0921509311009956)
Abstract: Age-hardening behavior, microstructural evolution and the grain growth kinetics of isothermal ω during aging treatments of Ti–25Nb–10Ta–1Zr–0.2Fe alloy were investigated. The results showed that in addition to martensite α″, a small amount of α and athermal ω was observed in the β matrix after solution treatment. The decomposition of martensite α″ and the transformation from athermal ω (ωath) to isothermal ω (ωiso) occurred at the early stage of aging. ωiso firstly competed to grow with α phase, and then dissolved and transformed into α phase. The growth and dissolution of ωiso was accelerated with increasing aging temperature. Finally, the α+β stable microstructure was obtained after aging for 280, 200, 24 and 2h at 623, 673, 743 and 773K, respectively. The alloy showed stronger age-hardening response at intermediate temperatures of 673 and 743K, while exhibited weaker age-hardening response at lower temperature of 623K and higher temperature of 773K. The uniform distribution of dense ωiso and α precipitates in the β matrix with moderate size resulted in the peak micro-hardness values. The grain growth of ωiso obeys an asymptotic law, and the grain-growth exponent, n, was computed to be in the range of 0.23–0.26 at temperatures in the range of 623–743K. The activation energy for ωiso grain growth, Qg was calculated to be 119.7kJ/mol.
Keywords: Age-hardening; Microstructural evolution; Grain growth kinetics; ω Phase

W.B. Song, L.Y. Wang, Z.D. Wang,
Synthesis and thermomechanical research of shape memory epoxy systems,
Materials Science and Engineering: A,
Volume 529,
2011,
Pages 29-34,
ISSN 0921-5093,
https://doi.org/10.1016/j.msea.2011.08.049.
(https://www.sciencedirect.com/science/article/pii/S0921509311009439)
Abstract: Shape memory polymers (SMPs) and their composites are a class of novel smart materials. In order to achieve adjustable thermomechanical and shape memory properties, a series of shape memory epoxy systems were synthesized by varying the types of curing agents and their contents. Thermal frozen/recovery tests, differential scanning calorimetry (DSC) and dynamic mechanical analysis (DMA) were performed to investigate shape memory behaviors and thermomechanical properties of fabricated specimens. The results show that thermomechanical properties and critical shape transition temperature of shape memory epoxy systems can be adjusted by changing types and contents of curing agents, but all specimens fabricated in this study exhibit ideal shape memory effects.
Keywords: Shape memory epoxy; Frozen/recovery response; Thermomechanics

B.F. Schultz, J.B. Ferguson, P.K. Rohatgi,
Microstructure and hardness of Al2O3 nanoparticle reinforced Al–Mg composites fabricated by reactive wetting and stir mixing,
Materials Science and Engineering: A,
Volume 530,
2011,
Pages 87-97,
ISSN 0921-5093,
https://doi.org/10.1016/j.msea.2011.09.042.
(https://www.sciencedirect.com/science/article/pii/S0921509311010021)
Abstract: The use of reactive wetting and stir mixing to disperse nano-sized ceramic particles in molten metal was studied using Al2O3 nanoparticle reinforced Al–Cu–Mg composites that were synthesized using gravity casting in a permanent mold and a single sample synthesized by squeeze casting. These experiments have shown that reactive wetting of nanoparticles of Al2O3 in Al–Cu–Mg alloys, combined with stir mixing, can result in significant improvements in the hardness of gravity cast specimens provided that a reaction between the reinforcement and the matrix was either on-going or recently completed at the time of solidification. The results indicate that microstructure and strengthening mechanisms depend on the degree of clustering after reaction completion. It is hypothesized that a small amount of clustering resulted in particle engulfment and Orowan strengthening and increased clustering resulted in particle pushing and grain refinement strengthening described by the Hall–Petch relation. TEM analysis of a squeeze cast sample showed that individual particles and small flocculi were present within the grains rather than at grain boundaries, suggesting that the higher solidification rate of squeeze casting should follow particle pushing models and result in engulfment of larger particles than gravity casting. A comparison of yield stress or hardness variation with the inverse of the square root of grain size or dendrite arm spacing clearly shows the dominant strengthening mechanism as a result of the different process parameters. This method is also used to compare the results of this study to those of other studies.
Keywords: Metal matrix nanocomposite; Aluminum alloys; Al2O3 nanoparticle

R. Beygi, M. Kazeminezhad,
Tearing energy of an annealed bilayer sheet through multiple and single tensile tests,
Materials Science and Engineering: A,
Volume 528, Issues 29–30,
2011,
Pages 8800-8803,
ISSN 0921-5093,
https://doi.org/10.1016/j.msea.2011.08.029.
(https://www.sciencedirect.com/science/article/pii/S0921509311009142)
Abstract: Tearing energies of annealed Al-steel bilayer sheets are investigated through multiple and single tensile tests. Total tearing energy of two layers determined separately by single tensile test is equal to tearing energy of bilayer sheet. It means that the bond between two layers has no effect on tearing energy.
Keywords: Tearing energy; Tensile test; Bilayer sheet; Anneal

S.Z. Yang, N. Li, Y.H. Wen, H.B. Peng,
Effect of ageing temperature after tensile pre deformation on shape memory effect and precipitation process of Cr23C6 carbide in a FeMnSiCrNiC alloy,
Materials Science and Engineering: A,
Volume 529,
2011,
Pages 201-206,
ISSN 0921-5093,
https://doi.org/10.1016/j.msea.2011.09.018.
(https://www.sciencedirect.com/science/article/pii/S0921509311009786)
Abstract: Researches showed that the shape memory effect (SME) of FeMnSiCrNiC alloys can be remarkably improved through aligned Cr23C6 particles or carbon atom segregation inside grains. To further study on influencing factors in improving SME and aligned precipitation process of Cr23C6 carbide in a FeMnSiCrNiC alloy, effect of ageing temperature after tensile pre deformation on shape memory effect and precipitation process of Cr23C6 carbide in a FeMnSiCrNiC alloy was studied. The results showed that aligned precipitation of Cr23C6 carbide in a FeMnSiCrNiC alloy mainly depends on diffusion capacity and directional segregation of carbon and chromium atoms, namely on ageing temperature, ageing time and the amount of tensile pre deformation.
Keywords: Shape memory effect; Ageing after tensile pre deformation; Aligned precipitation; Cr23C6 carbide

C.-L. Chen, Y.-M. Dong,
Effect of mechanical alloying and consolidation process on microstructure and hardness of nanostructured Fe–Cr–Al ODS alloys,
Materials Science and Engineering: A,
Volume 528, Issues 29–30,
2011,
Pages 8374-8380,
ISSN 0921-5093,
https://doi.org/10.1016/j.msea.2011.08.041.
(https://www.sciencedirect.com/science/article/pii/S0921509311009269)
Abstract: Nanostructured ferritic oxide dispersion strengthened (ODS) alloys are promising materials for both high temperature creep properties and irradiation resistance. These alloys were produced by mechanical alloying (MA) which is a complex process and a number of process variables need to be controlled to achieve the desired properties. In this study, the effect of mechanical alloying and consolidation processes on the microstructure and properties of nanostructured ferritic ODS alloy were investigated. The powder mixtures were milled in Spex mill for different milling times (1h, 3h, 8h, and 15h). The effect of process control agents (PCAs) and ball to power ratio (BPR) were studied. Two-stage sintering and canning-HIP processes were introduced as new consolidation methods to produce ODS alloys with improved mechanical properties. The results showed that crystallite size during milling decrease with milling time and higher BRP has a significant influence on the rate of decrease of the crystallite size. The use of stearic acid as PCA led to fine, uniform and spherical particles during the ball milling. Additionally, the samples sintered at the elevated temperatures over long periods resulted in a reduction in porosity; however, the microstructure became coarser, accompanied by a decrease in the hardness. The canning-HIP technique can effectively minimize the content of oxygen and carbon impurities to achieve high relative density and high hardness.
Keywords: Mechanical alloying; Nanostructured materials; Oxide dispersion strengthened (ODS) alloys

A.R. Torabi, M. Taherkhani,
Extensive data of notch shape factors for V-notched Brazilian disc specimen under mixed mode loading,
Materials Science and Engineering: A,
Volume 528, Issues 29–30,
2011,
Pages 8599-8609,
ISSN 0921-5093,
https://doi.org/10.1016/j.msea.2011.08.005.
(https://www.sciencedirect.com/science/article/pii/S0921509311008732)
Abstract: The linear elastic stress field was numerically analyzed around the V-notch tip in a recently developed disc-type test specimen, called the V-notched Brazilian disc (V-BD), under mixed mode in-plane loading. The notch stress intensity factors (NSIFs) which are very important parameters in brittle fracture assessment of V-notched components were calculated for V-BD specimen by using the finite element (FE) method for different notch geometries and wide range of mode mixities from pure mode I to pure mode II loading conditions. In order to simplify the obtained results to be used in practical applications, the NSIFs were converted to the dimensionless parameters called the notch shape factors (NSFs). These parameters are useful to compute more rapidly and conveniently the NSIFs in V-BD specimen for various notch angles and different notch tip radii. It is shown that the notch shape factors presented in this work combined with the appropriate failure criteria can be utilized to estimate the load-cell capacity of the test apparatus required for fracture test of V-BD specimens made of different brittle materials.
Keywords: V-notched Brazilian disc (V-BD); Mixed mode loading; FE analysis; Notch stress intensity factor; Notch shape factor; V-notch

M. Wahba, Y. Kawahito, K. Kondoh, S. Katayama,
A fundamental study of laser welding of hot extruded powder metallurgy (P/M) AZ31B magnesium alloy,
Materials Science and Engineering: A,
Volume 529,
2011,
Pages 143-150,
ISSN 0921-5093,
https://doi.org/10.1016/j.msea.2011.09.010.
(https://www.sciencedirect.com/science/article/pii/S0921509311009701)
Abstract: Laser welding characteristics of a hot extruded AZ31B magnesium alloy produced by rapid solidification powder metallurgy (P/M) were investigated. Extremely porous weld metals were formed under all the employed welding conditions although the base material possessed a fully dense microstructure without pores. Features of porosity morphology in the weld metals as well as X-ray transmission real-time observation results of the molten pool during welding implied that pores originated from the base material. Investigation of the chemical compositions of the base material revealed the presence of a small amount of oxygen and nitrogen. However, the high pressure applied in the initial production processes of the base material caused these gases to expand to large volumes once released when the material was melted during welding, resulting in the formation of large pores. The use of insert-layer of conventionally extruded AZ31B alloy did not improve the situation because a large amount of porosity was formed even when melting of the P/M alloy was minimized.
Keywords: Magnesium alloys; Powder metallurgy; Laser welding; Porosity

Dipti Samantaray, Sumantra Mandal, C. Phaniraj, A.K. Bhaduri,
Flow behavior and microstructural evolution during hot deformation of AISI Type 316 L(N) austenitic stainless steel,
Materials Science and Engineering: A,
Volume 528, Issues 29–30,
2011,
Pages 8565-8572,
ISSN 0921-5093,
https://doi.org/10.1016/j.msea.2011.08.012.
(https://www.sciencedirect.com/science/article/pii/S0921509311008975)
Abstract: Type 316 L(N) steel was deformed to 10%, 30% and 50% engineering strain under hot compression at strain rates of 0.1 and 1s−1 in the temperature range 1073–1273K (at steps of 100K). This paper mainly deals with two aspects: (a) to describe the flow behavior through a suitable constitutive equation and (b) to evaluate the critical condition for onset of dynamic recrystallization (DRX) through work hardening analysis and to corroborate the same with those obtained from a detailed microstructural study. The steel exhibited a strong dependence of work hardening on temperature as well as strain and the modified Zerilli Armstrong model could predict the flow stress which was reflected by a lower average absolute error (3.22%) and a higher correlation coefficient (R=0.99) for the entire investigated hot working domain. The critical condition for the initiation of DRX was met only for the specimen deformed to 50% at 1273K/1s−1. This specific condition revealed the nucleation of necklace DRX grains and was in agreement with the work hardening analysis which showed that the critical strain is achieved at true plastic strain of 0.45.
Keywords: Austenitic stainless steel; Hot deformation; Flow behavior; Microstructural evolution; Dynamic recrystallization

Mohammad Jahedi, Mohammad Hossein Paydar,
Three-dimensional finite element analysis of torsion extrusion (TE) as an SPD process,
Materials Science and Engineering: A,
Volume 528, Issues 29–30,
2011,
Pages 8742-8749,
ISSN 0921-5093,
https://doi.org/10.1016/j.msea.2011.08.055.
(https://www.sciencedirect.com/science/article/pii/S092150931100949X)
Abstract: In the present study, torsion extrusion (TE) process was compared with conventional forward extrusion (FE) process as a severe plastic deformation (SPD) method. To simulate the above-mentioned processes, finite element analysis (FEA) was carried out using three-dimensional finite element analysis ABAQUS/Explicit simulation. It was shown that the load requirement for the TE is lower than that for the FE. Calculation of the equivalent stress also showed that a lower stress magnitude was imposed during the TE. The maximum principal stresses on the surface of the specimen indicate that more compressive stresses can be expected during plastic deformation using the TE. Calculation of the equivalent plastic strains by the FEA proved that higher strain values can be obtained by the TE. The strain distribution of the TE sample at the final stage of the extrusion showed a smoother strain gradient in comparison with the sample produced by the FE. Higher values of ultimate tensile strength and lower values of ductility were also obtained for the TE samples. To evaluate the results of the tensile tests, the Kocks and Mecking model was utilized.
Keywords: Severe plastic deformation (SPD); Torsion extrusion (TE); Equivalent plastic strain; Strain distribution; Stress distribution

Katerina E. Aifantis, Meghan Haycock, Paul Sanders, Stephen A. Hackney,
Fracture of nanostructured Sn/C anodes during Li-insertion,
Materials Science and Engineering: A,
Volume 529,
2011,
Pages 55-61,
ISSN 0921-5093,
https://doi.org/10.1016/j.msea.2011.08.060.
(https://www.sciencedirect.com/science/article/pii/S0921509311009543)
Abstract: Sn/C nanocomposites, in the form of Sn or SnO2 islands attached on carbon surfaces, provide a high initial capacity when used as anodes in rechargeable Li-ion batteries. Upon Li-insertion, however, the Sn undergoes significant volume changes which result in fracture and, hence, a fade in capacity. In the present study a detailed electron microscopy analysis was used for the first time to document the fracture that occurred throughout the Li-insertion and de-insertion process. Particularly, scanning and transmission (SEM&TEM) electron microscopy was performed on four different Sn/C nanocomposites, before and after, electrochemical cycling. Analysis of the Sn particle size distribution showed that the greatest amount of fracture occurred during the first cycle. It was concluded that both the particle volume average and the area fraction of the as prepared Sn or SnO2 islands must be kept at low values in order to minimize fracture and, therefore, retain a stable capacity. A simple empirical expression was, hence, presented to relate the capacity with the initial microstructure.
Keywords: Microstructure; Fracture; Nanocomposites; Anodes

M. Pouranvari, S.P.H. Marashi,
Failure mode transition in AHSS resistance spot welds. Part I. Controlling factors,
Materials Science and Engineering: A,
Volume 528, Issues 29–30,
2011,
Pages 8337-8343,
ISSN 0921-5093,
https://doi.org/10.1016/j.msea.2011.08.017.
(https://www.sciencedirect.com/science/article/pii/S0921509311009026)
Abstract: Failure mode of resistance spot welds is a qualitative indicator of weld performance. Two major types of spot weld failure are pull-out and interfacial fracture. Interfacial failure, which typically results in reduced energy absorption capability, is considered unsatisfactory and industry standards are often designed to avoid this occurrence. Advanced High Strength Steel (AHSS) spot welds exhibit high tendency to fail in interfacial failure mode. Sizing of spot welds based on the conventional recommendation of 4t0.5 (t is sheet thickness) does not guarantee the pullout failure mode in many cases of AHSS spot welds. Therefore, a new weld quality criterion should be found for AHSS resistance spot welds to guarantee pull-out failure. The aim of this paper is to investigate and analyze the transition between interfacial and pull-out failure modes in AHSS resistance spot welds during the tensile–shear test by the use of analytical approach. In this work, in the light of failure mechanism, a simple analytical model is presented for estimating the critical fusion zone size to prevent interfacial fracture. According to this model, the hardness ratio of fusion zone to pull-out failure location and the volume fraction of voids in fusion zone are the key metallurgical factors governing type of failure mode of AHSS spot welds during the tensile–shear test. Low hardness ratio and high susceptibility to form shrinkage voids in the case of AHSS spot welds appear to be the two primary causes for their high tendency to fail in interfacial mode.
Keywords: Advanced high strength steels; Resistance spot welds; Failure mode; Microstructure

H. Bahmanpour, A. Kauffmann, M.S. Khoshkhoo, K.M. Youssef, S. Mula, J. Freudenberger, J. Eckert, R.O. Scattergood, C.C. Koch,
Effect of stacking fault energy on deformation behavior of cryo-rolled copper and copper alloys,
Materials Science and Engineering: A,
Volume 529,
2011,
Pages 230-236,
ISSN 0921-5093,
https://doi.org/10.1016/j.msea.2011.09.022.
(https://www.sciencedirect.com/science/article/pii/S0921509311009828)
Abstract: Pure copper and Cu–12.1at.%Al–4.1at.%Zn alloy were subjected to rolling in liquid nitrogen. TEM studies showed that dynamic recovery during the deformation process was effectively suppressed and hence microstructures with dislocation substructure and deformation twins were formed. Mechanical properties were assessed via microtensile testing that shows improved yield strength, 520±20MPa, and ductility, 22%, in the case of pure copper. Alloying with Al and Zn results in reduction in stacking fault energy (SFE) which can contribute to enhanced strength and good ductility. Physical activation volume obtained via stress relaxation tests is 26b3, and 8b3 for pure copper, and Cu–12.1at.%Al–4.1at.%Zn, respectively. The effect of SFE on work hardening rate of samples is discussed. Although twinning is observed in the alloy, it is concluded that network dislocation strengthening plays the major role in determining the mechanical properties.
Keywords: Stacking fault energy; Deformation behavior; Work hardening rate; Activation volume; Cu based alloys; Transmission electron microscopy

Yun-Cheng Peng, Hui-Jin Jin, Jin-Hai Liu, Guo-Lu Li,
Effect of boron on the microstructure and mechanical properties of carbidic austempered ductile iron,
Materials Science and Engineering: A,
Volume 529,
2011,
Pages 321-325,
ISSN 0921-5093,
https://doi.org/10.1016/j.msea.2011.09.034.
(https://www.sciencedirect.com/science/article/pii/S0921509311009944)
Abstract: Carbidic austempered ductile iron (CADI) castings provide a unique combination of high hardness and toughness coupled with superior wear resistance properties, but their hardenability restricts their range of applications. The purpose of this study was to investigate the influence of boron on the microstructure and mechanical properties of CADI. The experimental results indicate that the CADI comprises graphite nodules, which are dispersive boron-carbides that are distributed in the form of strips, and the matrix is a typical ausferritic matrix. Microscopic amounts of boron can improve the hardenability of CADI, but higher boron content reduces the hardenability and toughness of CADI. The results are discussed in the context of the influence of boron content on the microstructure and mechanical properties of grinding balls.
Keywords: Carbidic austempered ductile iron; Hardenability; Boron-carbides; Microstructure; Mechanical properties

D. Nunes, V. Livramento, R. Mateus, J.B. Correia, L.C. Alves, M. Vilarigues, P.A. Carvalho,
Mechanical synthesis of copper–carbon nanocomposites: Structural changes, strengthening and thermal stabilization,
Materials Science and Engineering: A,
Volume 528, Issues 29–30,
2011,
Pages 8610-8620,
ISSN 0921-5093,
https://doi.org/10.1016/j.msea.2011.08.048.
(https://www.sciencedirect.com/science/article/pii/S0921509311009427)
Abstract: Processing of copper–carbon nanocomposites by mechanical synthesis poses specific challenges as carbon phases are prone to amorphization and exhibit an intrinsically difficult bonding with copper. The present work investigates Cu–nanodiamond (Cu–nD) and Cu–graphite (Cu–G) composites produced by mechanical synthesis and subsequent heat treatments. Transmission electron microscopy observations showed homogeneous particle distributions and intimate bonding between the metallic matrix and the carbon phases. Ring diffraction patterns of chemically extracted carbon phases demonstrated that milled nanodiamond preserved crystallinity, while an essentially amorphous nature could be inferred for milled graphite. Raman spectra confirmed that nanodiamond particles remained essentially unaffected by the mechanical synthesis, whereas the bands of milled graphite were significantly changed into the typical amorphous carbon fingerprint. Particle-induced X-ray emission spectroscopy showed that the total contamination originating from the milling media remained below 0.7wt.%. The Cu–nanodiamond composite exhibited remarkable microhardness and microstructural thermal stability when compared with pure nanostructured copper.
Keywords: Nanodiamond; Nanocomposite; Mechanical synthesis; Orowan–Ashby mechanism; Partial dislocations

Chao Zhu, Xiaofeng Zhao, I.S. Molchan, G.E. Thompson, Gongying Liang, Ping Xiao,
Effect of cooling rate and substrate thickness on spallation of alumina scale on Fecralloy,
