Repository: HarryWang2222/Metal_GPT_prep

# Metal_GPT_prep
 codes for Metal GPT preparation

File: sci-hub-crawler-master/version2.2/data_2/mse128.txt (part 1 of 4)
Kartik Prasad, Rajdeep Sarkar, P. Ghosal, D.V.V. Satyanarayana, S.V. Kamat, T.K. Nandy,
Tensile and creep properties of thermomechanically processed boron modified Timetal 834 titanium alloy,
Materials Science and Engineering: A,
Volume 528, Issues 22–23,
2011,
Pages 6733-6741,
ISSN 0921-5093,
https://doi.org/10.1016/j.msea.2011.05.069.
(https://www.sciencedirect.com/science/article/pii/S0921509311006320)
Abstract: The effect of addition of 0.2wt.% B on the tensile and creep properties of Timetal 834 alloy was studied in the thermomechanically processed condition after subjecting it to different heat treatments. The 0.2% YS and UTS of the boron modified alloy was found to be higher than that of the base alloy irrespective of the heat treatment employed. The creep strain for 100h as well as the steady state creep rate at a temperature of 600°C and initial stress of 150MPa stress was also significantly lower for the B modified alloy. The results were explained on the basis of load sharing by the TiB whiskers.
Keywords: Titanium alloy; Thermomechanically processing; Grain refinement

S. Hereñú, M. Sennour, M. Balbi, I. Alvarez-Armas, A. Thorel, A.F. Armas,
Influence of dislocation glide on the spinodal decomposition of fatigued duplex stainless steels,
Materials Science and Engineering: A,
Volume 528, Issues 25–26,
2011,
Pages 7636-7640,
ISSN 0921-5093,
https://doi.org/10.1016/j.msea.2011.06.070.
(https://www.sciencedirect.com/science/article/pii/S0921509311007374)
Abstract: The present work is focused on assessing the influence of dislocation movement on spinodal decomposition through scanning transmission electron microscopy (STEM) in combination with energy dispersive X-ray spectroscopy (EDS) analysis in aged duplex stainless steel (DSS) S32750. Dislocation bands and microbands are the prominent dislocation arrangements observed in fatigue tested aged samples. By EDS measurements it was found that the spinodal decomposition was dissolved inside these dislocations structures. Therefore, the mechanism of microband formation developed in the ferritic phase during cycling seems to be responsible for the demodulation of the spinodal decomposition and cyclic softening of the aged DSS.
Keywords: Duplex stainless steel; Spinodal decomposition; Fatigue; Dislocations

Wengui Zhao, Wei Wang, Shaohui Chen, Jinbo Qu,
Effect of simulated welding thermal cycle on microstructure and mechanical properties of X90 pipeline steel,
Materials Science and Engineering: A,
Volume 528, Issue 24,
2011,
Pages 7417-7422,
ISSN 0921-5093,
https://doi.org/10.1016/j.msea.2011.06.046.
(https://www.sciencedirect.com/science/article/pii/S0921509311007131)
Abstract: The effect of welding thermal cycle simulation on the microstructure and mechanical properties of X90 pipeline steel was investigated by means of microstructure analysis, tensile- and Charpy impact-tests. At the heat input of 15kJ/cm, the microstructure of coarse-grained heat affected zone is mainly composed of lath bainite and granular bainite, resulting in excellent strength and toughness. At 25kJ/cm with two thermal cycles, however, strength and impact toughness decrease due to the formation of more polygonal ferrite with coarser grains.
Keywords: Microstructure; Mechanical properties; X90 pipeline steel; Welding thermal cycle; Welding heat input; Coarse-grained heat affected zone

E. Isaac Samuel, B.K. Choudhary,
Tensile work hardening behaviour of P91 steel,
Materials Science and Engineering: A,
Volume 528, Issues 25–26,
2011,
Pages 7827-7830,
ISSN 0921-5093,
https://doi.org/10.1016/j.msea.2011.06.058.
(https://www.sciencedirect.com/science/article/pii/S0921509311007258)
Abstract: The variation of instantaneous work hardening rate (θ) with plastic strain rate (ε˙p) for P91 steel indicated that θ–ε˙p plots can be represented by a single master curve for the temperature range 300–873K. A linear correlation between θ and reciprocal of plastic strain rate (1/ε˙p) independent of temperature is obtained.
Keywords: Tensile work hardening; Plastic strain rate; P91 steel

X.P. Ma, L.J. Wang, C.M. Liu, S.V. Subramanian,
Role of Nb in low interstitial 13Cr super martensitic stainless steel,
Materials Science and Engineering: A,
Volume 528, Issues 22–23,
2011,
Pages 6812-6818,
ISSN 0921-5093,
https://doi.org/10.1016/j.msea.2011.05.065.
(https://www.sciencedirect.com/science/article/pii/S0921509311006289)
Abstract: The effect of adding 0.1wt% Nb to low interstitial (N 0.01wt%, C 0.01wt%) 13Cr super martensitic stainless steel (SMSS) on solid phase transformation and microstructures achieved by normalizing and tempering was investigated using dilatometer, electron backscattered diffraction (EBSD), transmission electron microscope (TEM), X-ray diffraction (XRD), and its consequence on mechanical properties was examined to clarify the role of Nb in low interstitial martensitic stainless steel. Nb was found to retard kinetics of reversed austenite formation during tempering and to suppress the occurrence of Cr rich precipitates. The measurement of mechanical properties shows that while the strength properties were significantly increased by nano-scale precipitates enriched in Nb in the steel with 0.10wt% Nb, the ductility and toughness properties were restored by optimum volume fraction of retained austenite. Excellent strength and adequate toughness properties were obtained by tempering the steel with 0.10wt% Nb and low interstitial (N 0.01wt%, C 0.01wt%) steel at 600°C.
Keywords: Super martensitic stainless steel; Niobium; Low interstitial; Nano-scale precipitate; Strength properties

A. Esmaeili, M.K. Besharati Givi, H.R. Zareie Rajani,
A metallurgical and mechanical study on dissimilar Friction Stir welding of aluminum 1050 to brass (CuZn30),
Materials Science and Engineering: A,
Volume 528, Issues 22–23,
2011,
Pages 7093-7102,
ISSN 0921-5093,
https://doi.org/10.1016/j.msea.2011.06.004.
(https://www.sciencedirect.com/science/article/pii/S0921509311006563)
Abstract: In this research, the effect of Friction Stir welding parameters on mechanical and metallurgical properties of aluminum 1050/brass (70%Cu–30%Zn) joints was investigated. Optical microscopy, SEM, X-ray diffraction analysis and EDS analysis were used to probe microstructures and chemical compositions. In order to examine mechanical properties, besides hardness test, tensile strength of the welds was measured. The main parameters in this study were the tool rotational speed, offset, welding speed, and depth of the sinking pin. The maximum ultimate tensile strength of the joint reached in this research was 80% of the base metal (aluminum). Results show that the optimum parameters will yield a defect free joint arisen from a suitable material flow and a narrow multilayer intermetallic compound at interface in addition to a composite structure in the stir zone which all result in a strong joint. Also, by leaving the optimized condition, occurrence of large brass fragments and weld defects lower weld strength besides shifting fracture path from interface to the stir zone. Also, according to the results, using low rotation speed is accompanied by disappearance of interfacial intermetallic layer, whereas fast rotation will thicken this layer. Moreover, severe mechanical twining is observed in TMAZ of brass which leads to high values of hardness in this region.
Keywords: Friction Stir welding parameters; Brass; Aluminum 1050; Mechanical properties; Metallurgical properties; Intermetallic compound

G.R. Ebrahimi, H. Keshmiri, A. Momeni, M. Mazinani,
Dynamic recrystallization behavior of a superaustenitic stainless steel containing 16%Cr and 25%Ni,
Materials Science and Engineering: A,
Volume 528, Issues 25–26,
2011,
Pages 7488-7493,
ISSN 0921-5093,
https://doi.org/10.1016/j.msea.2011.05.081.
(https://www.sciencedirect.com/science/article/pii/S0921509311006447)
Abstract: Dynamic recrystallization behavior of austenite in a superaustenitic stainless steel containing 16%Cr and 25%Ni was studied using hot compression tests in a temperature range of 900°C–1200°C and at strain rate of 0.001s−1–1s−1. The initiation and evolution of dynamic recrystallization were investigated by microstructural analysis. The effect of deformation temperature and strain rate on the flow stress during dynamic recrystallization was studied using the hyperbolic sine equation. The apparent activation energy for the hot deformation was calculated to be about 484kJ/mol. Dynamic recrystallization was delayed when the logarithm of the Zener–Hollomon parameter fell within 13–15s−1. This retardation was attributed to the segregation of substitutional impurity elements, mainly phosphorus, to grain boundaries where recrystallization is originally initiated.
Keywords: Hot deformation; Dynamic recrystallization; Solute drag; Critical strain

S. Van Bael, G. Kerckhofs, M. Moesen, G. Pyka, J. Schrooten, J.P. Kruth,
Micro-CT-based improvement of geometrical and mechanical controllability of selective laser melted Ti6Al4V porous structures,
Materials Science and Engineering: A,
Volume 528, Issue 24,
2011,
Pages 7423-7431,
ISSN 0921-5093,
https://doi.org/10.1016/j.msea.2011.06.045.
(https://www.sciencedirect.com/science/article/pii/S092150931100712X)
Abstract: Despite the fact that additive manufacturing (AM) techniques allow to manufacture complex porous parts with a controlled architecture, differences can occur between designed and as-produced morphological properties. Therefore this study aimed at optimizing the robustness and controllability of the production of porous Ti6Al4V structures using selective laser melting (SLM) by reducing the mismatch between designed and as-produced morphological and mechanical properties in two runs. In the first run, porous Ti6Al4V structures with different pore sizes were designed, manufactured by SLM, analyzed by microfocus X-ray computed tomography (micro-CT) image analysis and compared to the original design. The comparison was based on the following morphological parameters: pore size, strut thickness, porosity, surface area and structure volume. Integration of the mismatch between designed and measured properties into a second run enabled a decrease of the mismatch. For example, for the average pore size the mismatch decreased from 45% to 5%. The demonstrated protocol is furthermore applicable to other 3D structures, properties and production techniques, powder metallurgy, titanium alloys, porous materials, mechanical characterization, tomography.
Keywords: Powder metallurgy; Titanium alloys; Porous materials; Mechanical characterization; Tomography

Si Woo Hwang, Jung Hoon Ji, Kyung-Tae Park,
Effects of Al addition on high strain rate deformation of fully austenitic high Mn steels,
Materials Science and Engineering: A,
Volume 528, Issue 24,
2011,
Pages 7267-7275,
ISSN 0921-5093,
https://doi.org/10.1016/j.msea.2011.06.020.
(https://www.sciencedirect.com/science/article/pii/S0921509311006721)
Abstract: The effects of Al addition on dynamic flow response of the fully austenitic high Mn steel were investigated by conducting high strain rate compression tests on Fe–22Mn–xAl–0.6C steels (x=0, 3, 6 in wt.%). While dynamic yield strength of the 0 Al steel and the 3 Al steel were comparable, the 6 Al steel exhibited the highest one. Meanwhile, strain hardenability of the 0 Al steel was the highest and that of other two steels was nearly same. Under the present dynamic loading, no obvious dynamic recrystallization by adiabatic heating was observed in all steels. Fully compressed microstructures revealed (a) ɛ-martensite and mechanical twin bands for the 0 Al steel, (b) multi-layer deformation bands and mechanical twin bands for the 3 Al steel, and (c) a variety of dislocation configurations such as the directional slip traces, tangled dislocations, and incomplete dislocation cells for the 6 Al steel. These findings inform that dynamic flow of the 0 Al steel was associated with both TRIP and TWIP, and that of other two steels was dominated by dislocation gliding – mainly, planar glide for the 3 Al steel and the combination of both planar glide and wavy glide for the 6 Al steel. The dynamic flow response of the present steels was discussed in terms of the stacking fault energy affected by the Al content and adiabatic heating during dynamic loading and of the strain rate effect on the critical stress for mechanical twinning.
Keywords: High Mn steels; Austenite; Aluminum; High strain rate deformation; Stacking fault energy; ɛ-Martensite; Mechanical twinning

Hamid Abdoli, Mohsen Ghanbari, Saeid Baghshahi,
Thermal stability of nanostructured aluminum powder synthesized by high-energy milling,
Materials Science and Engineering: A,
Volume 528, Issues 22–23,
2011,
Pages 6702-6707,
ISSN 0921-5093,
https://doi.org/10.1016/j.msea.2011.05.057.
(https://www.sciencedirect.com/science/article/pii/S0921509311006204)
Abstract: The thermal stability of nanostructured aluminum powder synthesized by high energy milling was studied through isothermal annealing at high temperatures for various times. Strain relaxation and grain growth of milled powders were studied at different milling times by differential scanning calorimetry (DSC). The results showed a high level of stored enthalpy due to milling procedure. After 25h milling, powder particles reached a steady state with equiaxed morphology and 90nm crystallite size in average. Isothermal grain growth kinetics of nanocrystalline Al powder was investigated using X-ray diffraction (XRD). A critical temperature (∼0.8 of melting point) was distinguished at which a considerable increase was observed in the grain size. At below this temperature, the mean grain size remains almost stable for long annealing times due to small amounts of interstitial and substitutional impurities. However, grain growth was pronounced significantly depending on settling time above it. Stability of powder hardness after annealing was evaluated by micro-indentation. The results revealed a down-shift of the hardness beyond the critical temperature.
Keywords: Nanostructured materials; Grain growth; Mechanical alloying; Thermal stability; X-ray diffraction

X.G. Wang, J. Liu, L.M. Peng,
ZrB2–SiC composite parts in oxyacetylenic torch tests: Experimental and computational assessment of chemical, thermal and mechanical behavior,
Materials Science and Engineering: A,
Volume 528, Issues 22–23,
2011,
Pages 6896-6906,
ISSN 0921-5093,
https://doi.org/10.1016/j.msea.2011.06.008.
(https://www.sciencedirect.com/science/article/pii/S0921509311006605)
Abstract: The thermal shock and ablative behavior of ZrB2–SiC pyramidal mockups with different geometrical sizes were investigated using an oxyacetylene torch. Insignificant weight or configurational changes and the absence of surface cracks after testing were observed. The excellent resistance to thermal shock and ablation is attributed to the SiC addition. A satisfactory agreement between the measured temperature distributions and FEM computations was achieved. Results indicated that both the side length and radius of nose curvature exerted a prominent effect on the temperature gradient and thermal stress magnitude inside and/or on the surface of the pyramidal mockups. The magnitudes of heat flux and boundary layer temperature, Te influenced the head temperature, T1 and the undersurface temperature, T2 in a different way. A stronger heat flux yielded higher T1 value whereas T2 remained almost constant. Comparatively, Te showed a much more remarkable effect on T2 than it did on T1 owing to the different heat transfer mechanisms of these two parts.
Keywords: ZrB2–SiC composite; Thermal shock/ablation; Geometrical factor; Temperature gradient; Thermal stress

F. Wang, P. Huang, M. Xu, T.J. Lu, K.W. Xu,
Shear banding deformation in Cu/Ta nano-multilayers,
Materials Science and Engineering: A,
Volume 528, Issue 24,
2011,
Pages 7290-7294,
ISSN 0921-5093,
https://doi.org/10.1016/j.msea.2011.06.019.
(https://www.sciencedirect.com/science/article/pii/S092150931100671X)
Abstract: Nanoscale Cu/Ta multilayers with individual layer thickness ranging from 3 to 70nm were deformed under nanoindentation at room temperature. Shear bands can be observed only when individual layer thickness is reduced to 9nm or below, indicating formation of shear bands in the Cu/Ta multilayers is layer thickness dependent. By observing the cross sectional transmission electron microscope images of the indentation fabricated through focused ion beam technique, shear banding deformation causing a unique layer-morphology with prevalent mismatched laminate structure has been reported for the first time. By capturing and analyzing a series of typical indentation-induced deformed microstructures, a new physical mechanism of shear banding behavior in metallic nano-multilayers is suggested.
Keywords: Shear band; Nanoindentation; Multilayer structure; Grain boundaries

M. Rübner, M. Günzl, C. Körner, R.F. Singer,
Aluminium–aluminium compound fabrication by high pressure die casting,
Materials Science and Engineering: A,
Volume 528, Issues 22–23,
2011,
Pages 7024-7029,
ISSN 0921-5093,
https://doi.org/10.1016/j.msea.2011.05.076.
(https://www.sciencedirect.com/science/article/pii/S0921509311006393)
Abstract: This study examines the development of aluminium–aluminium compounds during high pressure die casting. An aluminium insert was mounted into a die casting mould and embedded into an aluminium casting alloy. Prior to that, the natural oxide layer of the insert was removed and replaced by zinc coatings with different thicknesses. During the casting process the zinc layer dissolves and a transition zone with elevated zinc concentration and hardness forms between insert and casting alloy. The thickness of the initial Zn layer determines width and composition of the transition zone, but not the mechanical properties of the compound. The formation of a sound metallic bonding is crucial for the plastic behaviour.
Keywords: Casting; Aluminium alloys; Interfaces

D. Chicot, M. Voda, X. Decoopman, V.A. Serban, E.S. Puchi-Cabrera, M.H. Staia, C. Codrean,
Mechanical properties of an Al91–Mn6–Nd3 nanostructured alloy,
Materials Science and Engineering: A,
Volume 528, Issues 22–23,
2011,
Pages 7041-7051,
ISSN 0921-5093,
https://doi.org/10.1016/j.msea.2011.06.003.
(https://www.sciencedirect.com/science/article/pii/S0921509311006551)
Abstract: A methodology for obtaining a nanocrystalline Al91–Mn6–Nd3 alloy and characterizing its mechanical properties is presented. The fabrication procedure, based on the melt spinning method, allowed the preparation of thin ribbons of ∼30μm in thickness. The hardness and elastic modulus have been determined by classical and instrumented indentation tests considering the influence of the ribbon thickness on the indentation measurements. The Martens hardness has been calculated by means of instrumented indentation tests, for which the fixing support of the sample has no influence on the indentation measurement. The results have been subsequently compared with those obtained from classical Vickers hardness measurements, for which some composite hardness models have been applied in order to separate the contribution of the fixing support to the hardness measurement. It has been concluded that both methodologies lead to similar values for the mechanical properties of the alloy, i.e. ∼3.4GPa for the macrohardness and ∼3.8MPam1/2 for the hardness length-scale factor of the material. The elastic modulus of the material, resulting from the analysis of the unloading indentation curves, has been found to be ∼131GPa.
Keywords: Nanostructured; Thin ribbons; Hardness; Bulk modulus; Instrumented indentation

Prosenjit Das, R. Jayaganthan, T. Chowdhury, I.V. Singh,
Fatigue behaviour and crack growth rate of cryorolled Al 7075 alloy,
Materials Science and Engineering: A,
Volume 528, Issue 24,
2011,
Pages 7124-7132,
ISSN 0921-5093,
https://doi.org/10.1016/j.msea.2011.05.021.
(https://www.sciencedirect.com/science/article/pii/S0921509311005582)
Abstract: The effects of cryorolling (CR) on high cycle fatigue (HCF) and fatigue crack growth rate behaviour of Al 7075 alloy have been investigated in the present work. The Al 7075 alloy was rolled for different thickness reductions (40% and 70%) at cryogenic (liquid nitrogen) temperature and its tensile strength, fatigue life, and fatigue crack growth mechanism were studied by using tensile testing, constant amplitude stress controlled fatigue testing, and fatigue crack growth rate testing using load shedding (decreasing ΔK) technique. The microstructural characterization of the alloy was carried out by using Field emission scanning electron microscopy (FESEM). The cryorolled Al alloy after 70% thickness reduction exhibits ultrafine grain (ufg) structure as observed from its FESEM micrographs. The cryorolled Al 7075 alloys showed improved mechanical properties (Y.S, U.T.S, Impact energy and Fracture toughness are 430Mpa, 530Mpa, 21J, 24Mpam1/2 for 40CR alloy) as compared to the bulk 7075 Al alloy. It is due to suppression of dynamic recovery and accumulation of higher dislocations density in the cryorolled Al alloys. The cryorolled Al alloy investigated under HCF regime of intermediate to low plastic strain amplitudes has shown the significant enhancement in fatigue strength as compared to the coarse grained (CG) bulk alloy due to effective grain refinement. Fatigue crack growth (FCGR) resistance of the ufg Al alloy has been found be higher, especially at higher values of applied stress intensity factor ΔK The reasons behind such crack growth retardation is due to diffused crack branching mechanism, interaction between a propagating crack and the increased amount of grain boundaries (GB), and steps developed on the crack plane during crack-precipitate interaction at the GB due to ultrafine grain formation.
Keywords: Mechanical characterization; Ultrafine-grained Al 7075 alloy; Cryorolling; Fatigue life

Andrew D. Gledhill, Kongara M. Reddy, Julie M. Drexler, Kentaro Shinoda, Sanjay Sampath, Nitin P. Padture,
Mitigation of damage from molten fly ash to air-plasma-sprayed thermal barrier coatings,
Materials Science and Engineering: A,
Volume 528, Issue 24,
2011,
Pages 7214-7221,
ISSN 0921-5093,
https://doi.org/10.1016/j.msea.2011.06.041.
(https://www.sciencedirect.com/science/article/pii/S0921509311007088)
Abstract: Ceramic thermal barrier coatings (TBCs) used in gas-turbine engines afford higher operating temperatures, resulting in enhanced efficiencies and performance. However, in the case of syngas-fired engines, fly ash particulate impurities that may be present in syngas can melt on the hotter TBC surfaces and form glassy deposits. These deposits can penetrate the TBCs leading to their failure. In experiments using lignite fly ash to simulate these conditions we show that conventional TBCs of composition 93wt% ZrO2+7wt% Y2O3 (7YSZ) fabricated using the air plasma spray (APS) process are completely destroyed by the molten fly ash. The molten fly ash is found to penetrate the full thickness of the TBC. The mechanisms by which this occurs appear to be similar to those observed in degradation of 7YSZ TBCs by molten calcium–magnesium–alumino–silicate (CMAS) sand and by molten volcanic ash in aircraft engines. In contrast, APS TBCs of Gd2Zr2O7 composition are highly resistant to attack by molten lignite fly ash under identical conditions, where the molten ash penetrates ∼25% of TBC thickness. This damage mitigation appears to be due to the formation of an impervious, stable crystalline layer at the fly ash/Gd2Zr2O7 TBC interface arresting the penetrating molten-fly-ash front.
Keywords: Thermal barrier coatings; Gas turbine engines; Syngas; Fly ash; Zirconia; Gadolinium zirconate

W. Visser, Y. Sun, O. Gregory, G. Plume, C-E. Rousseau, H. Ghonem,
Deformation characteristics of low carbon steel subjected to dynamic impact loading,
Materials Science and Engineering: A,
Volume 528, Issue 27,
2011,
Pages 7857-7866,
ISSN 0921-5093,
https://doi.org/10.1016/j.msea.2011.06.069.
(https://www.sciencedirect.com/science/article/pii/S0921509311007362)
Abstract: The effects of impact loading on changes in microstructure have been studied in low carbon steel. Low to moderate shock loading tests have been carried out on steel specimens using a single stage gas gun with projectile velocities ranging from 200 to 500m/s. Stress history at the back face of the target specimen and projectile velocity prior to impact were recorded via manganin stress gauges and velocity lasers, respectively. A Johnson–Cook constitutive material model was employed to numerically simulate the material behavior of low carbon steel during impact and obtain the particle velocity at the impact surface as well the pressure distribution across the specimens as a function of impact duration. An analytical approach was used to determine the twin volume fraction as a function of blast loading. The amount of twinning within the α-ferrite phase was measured in post-impact specimens. A comparison between experimental and numerical stress histories, and analytical and experimental twin volume fraction were used to optimize the material and deformation models and establish a correlation between impact pressure and deformation response of the steel under examination. Strain rate controlled tensile tests were carried out on post-impact specimens. Results of these tests are discussed in relation to the effects of impact loading on the yield and ultimate tensile strength as well as the hardening and strain energy characteristics.
Keywords: Low carbon steel; Shock; Impact loading; Twinning; Post-impact

S. Ni, G. Sha, Y.B. Wang, X.Z. Liao, S.N. Alhajeri, H.Q. Li, Y.T. Zhu, T.G. Langdon, S.P. Ringer,
Elemental redistribution in a nanocrystalline Ni–Fe alloy induced by high-pressure torsion,
Materials Science and Engineering: A,
Volume 528, Issues 25–26,
2011,
Pages 7500-7505,
ISSN 0921-5093,
https://doi.org/10.1016/j.msea.2011.06.057.
(https://www.sciencedirect.com/science/article/pii/S0921509311007246)
Abstract: An electrochemically deposited nanocrystalline supersaturated face-centred-cubic Ni–21at.% Fe alloy with an initial average grain size of ∼21nm was processed using high-pressure torsion (HPT) that resulted in grain growth via grain rotation and coalescence to an average grain size of ∼53nm. Atom probe tomography investigations revealed that the supersaturated Ni–Fe solid solution was stable under HPT and that C and S atoms, which are the major impurities in the material and segregated to the grain boundaries (GBs) of the as-deposited material, migrated from disappearing GBs to the remaining GBs during HPT. We propose that the elemental redistribution was facilitated by GB diffusion and the motion of a large volume of HPT-induced defects at the GB regions during the grain growth process. This elemental redistribution process is different from other HPT-induced elemental redistribution processes reported in the literature.
Keywords: Atom probe tomography; Severe plastic deformation; Nanocrystalline materials; Grain boundary segregation

T. Sakamoto, H. Kurishita, T. Furuno, T. Nagasaka, S. Kobayashi, K. Nakai, S. Matsuo, H. Arakawa, A. Nishimura, T. Muroga,
Uniaxial creep behavior of nanostructured, solution and dispersion hardened V–1.4Y–7W–9Mo–0.7TiC with different grain sizes,
Materials Science and Engineering: A,
Volume 528, Issue 27,
2011,
Pages 7843-7850,
ISSN 0921-5093,
https://doi.org/10.1016/j.msea.2011.06.033.
(https://www.sciencedirect.com/science/article/pii/S0921509311007003)
Abstract: Nanostructured vanadium (V) alloys are expected to exhibit high performance under neutron irradiation environments. However, their ultra-fine or refined grains cause significant decrease in flow stress at high temperatures due to grain boundary sliding (GBS), which is the major concern for their high-temperature structural applications such as future fusion reactors. The contribution of GBS to plastic deformation is known to depend strongly on grain size (GS) and may give more significant influence on long-time creep test results than on short-time tensile test results. In order to improve the creep resistance through elucidation of the effect of GS on the uniaxial creep behavior of nanostructured V alloys, a solution and dispersion hardened V alloy, V–1.4Y–7W–9Mo–0.7TiC (in wt%), with GSs from 0.58 to 2.16μm was developed by mechanical alloying and HIP processes, followed by annealing at 1473–1773K, and creep tested at 1073K and 250MPa in vacuum. It is shown that the creep resistance of V–1.4Y–7W–9Mo–0.7TiC increases monotonically with GS: The creep life for the alloy with 2.16μm in GS is as long as 114h, which is longer by factors of 2–30 than those for the other finer grained alloys and by two orders than that for coarse-grained V–4Cr–4Ti (Nifs heat2, GS: 17.8μm) that is a primary candidate material for fusion reactor structural applications. The minimum (steady state) creep rate decreases with increasing GS as έs∝(1/ℓ)3, where έs is the steady state creep rate and ℓ is the grain diameter. The observed superior creep resistance of V–1.4Y–7W–9Mo–0.7TiC is discussed in terms of GS effects on dislocation glide/climb, GBS, and strain hardening capability enhanced by solution and dispersion hardening.
Keywords: Nanostructure; Creep resistance; Grain size; Solution hardening; Dispersion hardening; Grain boundary sliding

Ali Nazari, Ali Bagheri, Shadi Riahi,
Properties of geopolymer with seeded fly ash and rice husk bark ash,
Materials Science and Engineering: A,
Volume 528, Issue 24,
2011,
Pages 7395-7401,
ISSN 0921-5093,
https://doi.org/10.1016/j.msea.2011.06.027.
(https://www.sciencedirect.com/science/article/pii/S0921509311006794)
Abstract: In the present work, compressive strength of inorganic polymers (geopolymers) produced of seeded fly ash and rice husk bark ash has been investigated. Different specimens made from a mixture of fly ash and rice husk bark ash in fine and coarse form were subjected to compressive strength tests at 7 and 28 days of curing. The curing regime was different: one set of the specimens were cured at room temperature until reaching to 7 and 28 days and the other sets were oven cured for 36h at the range of 40–90°C and then cured at room temperature until 7 and 28 days. The results indicate that in both 7 and 28 days regimes, the highest strengths are related to the specimens by SiO2/Al2O3 ratio equals 2.99 cured at 80°C. For these specimens, those contained finer fly ash particles show more compressive strength. Thermogravimetric analysis and Fourier transform infrared spectroscopy both also are in agreement with the obtained results from compressive strength tests. In addition, SEM micrographs of the specimens show that the finer the particle size of the utilized ashes, the denser the microstructure which confirms the results obtained by the strength tests.
Keywords: Geopolymer; Compressive strength; Particle size; Fly ash; Rice husk bark ash; TGA; FT-IR; SEM; XRD

S.A. Farzadfar, M. Sanjari, I.-H. Jung, E. Essadiqi, S. Yue,
Role of yttrium in the microstructure and texture evolution of Mg,
Materials Science and Engineering: A,
Volume 528, Issues 22–23,
2011,
Pages 6742-6753,
ISSN 0921-5093,
https://doi.org/10.1016/j.msea.2011.05.064.
(https://www.sciencedirect.com/science/article/pii/S0921509311006277)
Abstract: Single-phase solid solution alloys, Mg–2.9Y and Mg–2.9Zn (in wt%), and two-phase (α-Mg solid solution+intermetallic) Mg–Zn–Y alloys were deformed in uniaxial hot compression (350°C) to investigate the origin of texture weakening upon the addition of Y rare earth element into Mg. The separate effects of the type of solutes and intermetallics during deformation and subsequent isothermal annealing were studied via X-ray texture measurement and EBSD techniques. It was found that the ternary Mg–5Zn–2Y and Mg–6Zn–1.2Y alloys exhibit recrystallization of new grains at intermetallics. Furthermore, the progress of dynamic recrystallization with straining is severely retarded in the Mg–2.9Y alloy, with respect to all the other alloys. A nearly similar basal texture develops in all the alloys at the strain of 1 (i.e., steady state region of flow curves) despite the difference observed in the volume fraction of dynamically recrystallized grains. On subsequent annealing of the as-deformed alloys, a significant increase in the average size of the recrystallized grains is observed, but the texture is weakened only in the Mg–2.9Y alloy.
Keywords: Magnesium; Rare earth element; Recrystallization; Texture

K. Dalaei, B. Karlsson,
Influence of overloading on fatigue durability and stability of residual stresses in shot peened normalized steel,
Materials Science and Engineering: A,
Volume 528, Issue 24,
2011,
Pages 7323-7330,
ISSN 0921-5093,
https://doi.org/10.1016/j.msea.2011.06.002.
(https://www.sciencedirect.com/science/article/pii/S092150931100654X)
Abstract: The present investigation deals with the effect of overloads on the stress relaxation and fatigue life time of shot-peened near-pearlitic steels. Single cycles with a total strain amplitude of 0.6% with start in tension or compression were exerted either at the very beginning or after 1000 cycles and superimposed on the constant total strain amplitude test at 0.3%. The results were compared with the constant amplitude test data. It was shown that such overloading can reduce the fatigue life time by 25–60% of the life time obtained in constant amplitude tests. Maximum amount of reduction was obtained in overloading histories started with straining in tension. The stress amplitudes and corresponding mean stress development after overloading were also recorded and used to interpret the effects of overloads on the fatigue life times. In addition the residual stress relaxation throughout the whole lifetime was followed.
Keywords: Fatigue; Overloading; Shot peening; Residual stress; Relaxation; Normalized steel

Nikhil Gupta, Vasanth Chakravarthy Shunmugasamy,
High strain rate compressive response of syntactic foams: Trends in mechanical properties and failure mechanisms,
Materials Science and Engineering: A,
Volume 528, Issues 25–26,
2011,
Pages 7596-7605,
ISSN 0921-5093,
https://doi.org/10.1016/j.msea.2011.06.073.
(https://www.sciencedirect.com/science/article/pii/S0921509311007404)
Abstract: Syntactic foams are composite materials comprising hollow particles dispersed in a matrix material. Available studies on high strain rate compressive response of polymer matrix syntactic foams are critically analyzed to identify the strain rate effects with respect to the material composition. Syntactic foams reinforced with micro- and nano-sized fibers and particles are also covered in the study. Polymer matrix syntactic foams demonstrate strain rate sensitivity in compressive strength over a wide range of strain rates. The compressive strength in the strain rate range of 500–1500s−1 is usually seen to be higher than the quasi-static strength. Reinforced syntactic foams also show similar trends. Compared to the quasi-static compressive failure mechanism of shear cracking, the high strain rate failure occurs by crack propagation in the direction of compression. Compressive properties are not available for syntactic foams in the intermediate strain rate range of 1–400s−1 due to a lack of appropriate test methods for this range. Absence of modeling and simulation of high strain rate properties of syntactic foams in the published literature is noted. Increasing applications of syntactic foams in automobiles and potential applications in armor structures can benefit by these findings because the mechanical properties and failure criteria selected in the design process should account for the strain rate sensitivity.
Keywords: Composites; Cellular materials; Failure; Tomography

S.-H. Song, X.-M. Chen, L.-Q. Weng,
Solute diffusion during high-temperature plastic deformation in alloys,
Materials Science and Engineering: A,
Volume 528, Issue 24,
2011,
Pages 7196-7199,
ISSN 0921-5093,
https://doi.org/10.1016/j.msea.2011.06.015.
(https://www.sciencedirect.com/science/article/pii/S0921509311006678)
Abstract: Solute volume diffusion during high-temperature plastic deformation in a substitutional solid solution alloy is analyzed theoretically. Both deformation-induced supersaturated vacancy enhanced diffusion effect and dislocation pipe diffusion effect are considered in the model. The model is applied to the prediction of deformation-enhanced phosphorus diffusion in γ-Fe. Deformation-induced supersaturated vacancy enhanced diffusion and pipe diffusion can both enhance the overall phosphorus diffusion coefficient, but the former effect plays a predominant role. At a certain temperature, the deformation-enhanced phosphorus diffusion coefficient is mainly dependent on strain and strain rate, and at each strain rate there is a steady state value for the enhanced diffusion coefficient.
Keywords: Deformation; Defects; Diffusion; Alloy

S. Gollapudi, R. Sarkar, U. Chinta Babu, R. Sankarasubramanian, T.K. Nandy, A.K. Gogia,
Microstructure and mechanical properties of a copper containing three phase titanium alloy,
Materials Science and Engineering: A,
Volume 528, Issues 22–23,
2011,
Pages 6794-6803,
ISSN 0921-5093,
https://doi.org/10.1016/j.msea.2011.05.080.
(https://www.sciencedirect.com/science/article/pii/S0921509311006435)
Abstract: In this study we attempt to improve the strength of titanium alloys by utilizing the precipitation hardening technique, a route that is relatively unexplored in titanium alloy development. It was found that copper satisfies the conditions necessary for precipitation hardening in titanium alloys and hence the following alloy, Ti–6Al–1.5V–2.5Cu (TAVC), was chosen for our studies. It was decided to ascertain the performance of this alloy in comparison to a standard titanium alloy, Ti–6Al–4V (TAV). Both the alloys were melted using a double Vacuum Arc Melting technique followed by forging and rolling in α–β regime. Subsequently, the alloys were β heat treated at 1010°C and water quenched. Following this the alloys were aged at 500°C. The aging characteristics were studied systematically through hardness and tensile testing techniques. While TAVC exhibited typical aging characteristics (hardening followed by softening), TAV displayed monotonic increase in strength following heat treatment. The yield strength of TAVC following peak aging is 1059MPa which is 70MPa higher than TAV heat treated under similar conditions. The higher, albeit limited strengthening, of TAVC vis-a-vis TAV was attributed to the formation of metastable precipitates of Ti–Cu which were revealed by TEM studies. The Mott–Nabarro model was able to rationalize the strengthening provided by the precipitates.
Keywords: Titanium alloys; Age hardening; Hardness; Grain refinement; Electron microscopy

Kaveh Edalati, Reza Miresmaeili, Zenji Horita, Hiroshi Kanayama, Reinhard Pippan,
Significance of temperature increase in processing by high-pressure torsion,
Materials Science and Engineering: A,
Volume 528, Issue 24,
2011,
Pages 7301-7305,
ISSN 0921-5093,
https://doi.org/10.1016/j.msea.2011.06.031.
(https://www.sciencedirect.com/science/article/pii/S0921509311006836)
Abstract: Experiments and finite element simulations were conducted to measure the temperature increase in processing disc samples by high-pressure torsion. Aluminum, copper, iron and molybdenum were selected as model materials. The temperature increases at the early stages of straining but saturates to steady-state levels at large strains. The increase of temperature is proportional to the hardness and rotation speed and is higher at higher imposed pressures and is somewhat higher at larger distances from the disc center.
