Repository: HarryWang2222/Metal_GPT_prep

# Metal_GPT_prep
 codes for Metal GPT preparation

File: sci-hub-crawler-master/version2.2/data_2/mse132.txt (part 1 of 4)
A.S. Hamada, L.P. Karjalainen, P.K.C. Venkata Surya, R.D.K. Misra,
Fatigue behavior of ultrafine-grained and coarse-grained Cr–Ni austenitic stainless steels,
Materials Science and Engineering: A,
Volume 528, Issues 10–11,
2011,
Pages 3890-3896,
ISSN 0921-5093,
https://doi.org/10.1016/j.msea.2011.01.106.
(https://www.sciencedirect.com/science/article/pii/S0921509311001390)
Abstract: High-cycle bending fatigue behavior of an ultrafine-grained Cr–Ni Type 301LN austenitic stainless steel, obtained by reversion annealing, was investigated and compared to that of the conventional coarse-grained counterpart. The fatigue limit was significantly increased from 350MPa to 630MPa, reaching 59% of the tensile strength, a behavior attributed to grain refinement. Fatigue cycling resulted in hardness increments that were very different between these structures; in the coarse-grained steel 47%, but only 6–10% in the ultrafine-grained steel. The fatigue damage was observed to occur by grain boundary cracking in the ultrafine-grained steel, while mostly by slip band formation and crack propagation along these slip bands and grain boundaries in the coarse-grained counterpart. Dislocation structures observed reflected these pronounced differences in the cyclic behavior.
Keywords: Austenitic stainless steel; Fatigue strength; Ultrafine-grained microstructure; Grain boundary cracking; Dislocation structure

Sung-Dae Kim, Dong-Su Ko, Woo Kil Jang, Kwang Seon Shin, Young-Woon Kim,
Precipitation hardening through sacrificial phase in aluminum–quasicrystal metal matrix composites,
Materials Science and Engineering: A,
Volume 528, Issues 13–14,
2011,
Pages 4845-4848,
ISSN 0921-5093,
https://doi.org/10.1016/j.msea.2011.02.044.
(https://www.sciencedirect.com/science/article/pii/S0921509311002085)
Abstract: Al65Cu20Fe15 quasi-crystalline phase worked as a donor of copper by phase dissociation to form Al–Cu–Mg precipitates in mechanically alloyed, Al–Mg-based composite. Fine precipitates played a major role in the improvement of the strength up to 1GPa of compressive yield strength.
Keywords: TEM; Mechanical alloying; Quasicrystal; Metal matrix composite; Precipitation

Ali Nazari, Amir Ali Milani,
Ductile to brittle transition temperature of functionally graded steels with crack arrester configuration,
Materials Science and Engineering: A,
Volume 528, Issues 10–11,
2011,
Pages 3854-3859,
ISSN 0921-5093,
https://doi.org/10.1016/j.msea.2011.01.105.
(https://www.sciencedirect.com/science/article/pii/S0921509311001274)
Abstract: In the present study, ductile to brittle transition temperature of functionally graded steels has been evaluated by utilizing Charpy impact specimens with crack arrester configuration. Functionally graded steels which are composed of graded ferritic and austenitic regions together with bainite or martensite layer may be fabricated by electroslag remelting. For the specimens with the notches tip placed at graded ferritic region, the closer the notch tip to the bainite layer, the lower the transition temperature. For the specimens with the notches tip placed at graded austenitic region, no transition temperature was observed. It has been found that by situating a crack at bainite–ferrite while it propagates into graded austenitic region, no transition temperature is observed. On the other hand, a crack situated at austenite–bainite interface propagating into graded ferritic region experiences transition temperature.
Keywords: Charpy impact energy; Ductile to brittle transition temperature; Crack arrester; Microstructure; Scanning electron microscopy

Marcos N. dos Santos, Carlos V. Opelt, Fernando H. Lafratta, Carlos M. Lepienski, Sérgio H. Pezzin, Luiz A.F. Coelho,
Thermal and mechanical properties of a nanocomposite of a photocurable epoxy-acrylate resin and multiwalled carbon nanotubes,
Materials Science and Engineering: A,
Volume 528, Issues 13–14,
2011,
Pages 4318-4324,
ISSN 0921-5093,
https://doi.org/10.1016/j.msea.2011.02.036.
(https://www.sciencedirect.com/science/article/pii/S0921509311002000)
Abstract: In this work, thermal and mechanical behaviors of nanocomposites of a photocurable epoxyacrylate resin and multiwalled carbon nanotubes (MWCNT) were investigated. A combination of sonication, and mechanical and magnetic stirring was used to disperse 0.25wt% and 0.75wt% of MWCNTs into the resin. Two photocuring cycles using 12 and 24h UV-A radiation were studied. Nanoindentation was the chosen technique for characterizing the modulus of elasticity and hardness of samples. The curing degree and glass transition temperature of the epoxyacrylate matrix and the nanocomposites were determined by Differential Scanning Calorimetry (DSC). In addition, the Vickers microhardness and nanocomposite morphology were also investigated by Scanning Electronic Microscopy (SEM) and Transmission Electronic Microscopy (TEM). The results indicate an increase in the stiffness and hardness of the material, and a shift in the glass transition temperature. The increase in the elastic modulus is in concordance with the predictions made by two simple models: rule of mixture and Halpin–Tsai equation. A fair agreement between nanoindentation and microhardness measurements is also found. Finally, the importance of curing degree in some of the properties investigated in this study is also discussed.
Keywords: Carbon nanotubes; Nanoindentation; Polymers; Hardness measurement

M.E. Sotomayor, B. Levenfeld, A. Várez,
Powder injection moulding of premixed ferritic and austenitic stainless steel powders,
Materials Science and Engineering: A,
Volume 528, Issue 9,
2011,
Pages 3480-3488,
ISSN 0921-5093,
https://doi.org/10.1016/j.msea.2011.01.038.
(https://www.sciencedirect.com/science/article/pii/S0921509311000463)
Abstract: In this experimental work, powder injection moulding (PIM) of premixed 316L and 430L gas-atomized powders was developed to obtain duplex stainless steels. A multicomponent binder constituted of high density polyethylene (HDPE) and paraffin wax (PW) in a volume ratio 50/50 was selected for the process. Feedstocks with powder loadings of 50, 65, 68 and 70vol.% were prepared. Mixing experiments were carried out at 170°C according to differential scanning calorimetry (DSC) results. The rheological characterization of feedstocks allowed establishing different rheological parameters as power flow index (n) and activation energy (Ea) in order to know their suitability for injection moulding. Critical powder volume concentration (CPVC) was determined by means of oil absorption method and a rheological model. The feedstock was injected at 170°C and three-point bending and tensile parts were obtained. Thermogravimetrical analysis (TGA) of binder allowed us to design the thermal debinding cycle and sintering was carried out in low vacuum at different temperatures. Finally, mechanical properties such as hardness and tensile strength were evaluated.
Keywords: Duplex stainless steel; Powder injection moulding; Sintering; Electron microscopy

Z.Y. Song, Q.Y. Sun, L. Xiao, J. Sun, L.C. Zhang,
Precipitation behavior and tensile property of the stress-aged Ti–10Mo–8V–1Fe–3.5Al alloy,
Materials Science and Engineering: A,
Volume 528, Issue 12,
2011,
Pages 4111-4114,
ISSN 0921-5093,
https://doi.org/10.1016/j.msea.2011.01.110.
(https://www.sciencedirect.com/science/article/pii/S0921509311001432)
Abstract: A kind of metastable beta titanium alloy, i.e. Ti–10Mo–8V–1Fe–3.5Al, was aged under elastic compressive stress. Transmission electron microscopy (TEM) investigations revealed that, in the stress-aged samples, precipitated alpha plates were parallel to each other. However, in the conventionally aged samples, alpha plates intersected each other. In other words, variant of alpha plate was selected in the stress-aged samples. Tensile tests showed that, at equivalent tensile strength, the stress-aged samples exhibited higher ductility, compared to the conventionally aged ones.
Keywords: Metastable titanium alloy; Stress-aging; Tensile property

J. Yao, X.H. Qu, X.B. He, L. Zhang,
Inclusion-controlled high cycle fatigue behavior of a high V alloyed powder metallurgy cold-working tool steel,
Materials Science and Engineering: A,
Volume 528, Issue 12,
2011,
Pages 4180-4186,
ISSN 0921-5093,
https://doi.org/10.1016/j.msea.2011.02.016.
(https://www.sciencedirect.com/science/article/pii/S0921509311001675)
Abstract: Axial loading fatigue tests were carried out to study the influence of inclusion on high cycle fatigue behavior of a high V alloyed powder metallurgy cold-working tool steel (AISI 11). The fatigue strength of 1538MPa with endurance life of 107 cycles were obtained by stair-case method. The fatigue specimens were also subjected to a constant maximum stress of 1650MPa to investigate the relationship among inclusion origin size (10–30μm), fish-eye size (70–130μm) and fatigue life (105–107 cycles). The fatigue life was found to be dependent on the inclusion size and the crack propagating length. A compressive residual stress of 300–450MPa turned out to be present at the specimen surface, and finally induced the interior failure mode. Further investigation into the correlation between stress intensity factors of inclusion origin and corresponding stages of fatigue crack growth and fatigue life revealed that the high cycle fatigue behavior was controlled by crack propagation. According to the fractographic investigation, two distinct zones were observed in fish-eye, representing Paris-Law and fast fatigue crack growth stage, respectively. Threshold stress intensity for crack propagation of 3.9MPa√m was obtained from the well correlated line on the ΔKI-logNƒ graph. The fracture toughness can also be estimated by the mean value of stress intensity factor ranges for fish-eye.
Keywords: Powder metallurgy cold-working tool steel; High cycle fatigue; Fractography; Inclusion origin; Fish-eye

Seung Jin Oh, Changheui Jang, Jun Hwan Kim, Yong Hwan Jeong,
Microstructure and hydride embrittlement of zirconium model alloys containing niobium and tin,
Materials Science and Engineering: A,
Volume 528, Issues 10–11,
2011,
Pages 3771-3776,
ISSN 0921-5093,
https://doi.org/10.1016/j.msea.2011.01.093.
(https://www.sciencedirect.com/science/article/pii/S0921509311001158)
Abstract: To investigate the effects of the addition of Nb and Sn to Zr alloys on hydride embrittlement, experimental alloys with different Nb and Sn contents were prepared and charged with hydrogen up to 850ppm. When Nb and Sn were added, recrystallization was delayed in Zr alloys, mainly due to β-Nb precipitates in Nb containing alloys and Sn solute atoms in Sn containing alloys, respectively. Among the two alloying elements, Sn was more effective in delaying recrystallization. Tensile test results showed that both Nb and Sn strengthened the Zr alloys, and tensile strengths were nearly independent of the absorbed hydrogen content. While resistance to hydride embrittlement was significantly improved with Nb addition to Zr alloys due to increased hydrogen solubility and delayed recrystallization, no effect of Sn addition was observed.
Keywords: Zirconium; Niobium; Tin; Hydride embrittlement; Hydride morphology

Roberto B. Figueiredo, Terence G. Langdon,
Development of structural heterogeneities in a magnesium alloy processed by high-pressure torsion,
Materials Science and Engineering: A,
Volume 528, Issues 13–14,
2011,
Pages 4500-4506,
ISSN 0921-5093,
https://doi.org/10.1016/j.msea.2011.02.048.
(https://www.sciencedirect.com/science/article/pii/S0921509311002127)
Abstract: An investigation was conducted on a magnesium AZ31 alloy to determine whether the deformation process is homogeneous or heterogeneous during high-pressure torsion (HPT). Disks were processed by HPT at a temperature of 463K for up to 5 turns and then sectioned vertically across the diameters in order to examine the grain size distributions and the microhardness values on the cross-sectional planes. The results show that deformation is not homogeneous in the through-thickness direction during processing by HPT. The variations in grain size, and therefore in hardness, are due in part to the different grain refinement mechanism that occurs in hcp magnesium alloy by comparison with fcc aluminum. Shear bands were also observed in these samples and they confirm the heterogeneity of the deformation. The heterogeneous nature of flow in HPT processing is probably associated with local variations in the flow stress of the samples during processing.
Keywords: Hardness; Heterogeneity; High-pressure torsion; Magnesium alloys; Shear bands

Ming-Chun Zhao, Tian-Yi Zeng, Jing-Li Li, Huang Xiaofang, Ying-Chao Zhao, Andrej Atrens,
Identification of the effective grain size responsible for the ductile to brittle transition temperature for steel with an ultrafine grain size ferrite/cementite microstructure with a bimodal ferrite grain size distribution,
Materials Science and Engineering: A,
Volume 528, Issue 12,
2011,
Pages 4217-4221,
ISSN 0921-5093,
https://doi.org/10.1016/j.msea.2011.02.027.
(https://www.sciencedirect.com/science/article/pii/S092150931100178X)
Abstract: This research investigated the mechanism responsible for the ductile to brittle transition temperature for the newly developed steels with a bimodal, ultrafine grain size, ferrite/cementite microstructure (UGF/C), which are produced by caliber warm rolling followed by annealing. The microstructure of the steel was characterised. Charpy impact tests were carried out in the temperature range from 373K to 4.2K and the fracture surfaces were analysed. The effective grain size responsible for the ductile-to-brittle transition temperature corresponded to the grain size of the large grain size regions. The mechanism of this phenomenon was attributed to the characteristics of the grain boundaries, as high angle grain boundaries are more effective in impeding cleavage crack propagation. The grain size of the large grain size regions was important in determining the DBTT because these grain boundaries were high angle grain boundaries, whereas the small gain size regions were dominated by the low angle grain boundaries.
Keywords: Mechanical characterisation; Electron microscopy; Steels; Ferrous alloys; Thermomechanical processing; Fracture

M. Rahail Parvaiz, Smita Mohanty, Sanjay K. Nayak, P.A. Mahanwar,
Effect of surface modification of fly ash on the mechanical, thermal, electrical and morphological properties of polyetheretherketone composites,
Materials Science and Engineering: A,
Volume 528, Issues 13–14,
2011,
Pages 4277-4286,
ISSN 0921-5093,
https://doi.org/10.1016/j.msea.2011.01.026.
(https://www.sciencedirect.com/science/article/pii/S0921509311000347)
Abstract: Poly (ether ether ketone) (PEEK)/fly ash (FA) composites were prepared using melt blending technique. To improve the interfacial interaction of fly ash with the PEEK matrix, fly ash was chemically modified with calcium hydroxide, at different concentration. Various characterization studies like dynamic mechanical thermal analysis (DMTA), modulated differential scanning calorimetry (MDSC) and scanning electron microscopy (SEM) have been carried out to evaluate the storage modulus, tan δ, crystallinity, and morphology in the composites. SEM micrographs showed more uniform dispersion and interaction in the modified composites than unmodified counterpart. Surface modified fly ash improved the interfacial adhesion between fly ash and PEEK which is confirmed also through improved mechanical strength. The dynamic modulus of PEEK composites exhibited over 133% increment at 100–250°C, indicating improvement of elevated temperature mechanical properties. The modified fly ash reinforcements also showed improvement in glass-transition and crystallization temperature.
Keywords: Particle reinforce composites; PEEK; Fly ash; Mechanical properties; Thermal properties; SEM

Gan Chunlei, Xue Yongdong, Wang Mengjun,
Prediction of the flow stress of Al6061 at hot deformation conditions,
Materials Science and Engineering: A,
Volume 528, Issue 12,
2011,
Pages 4199-4203,
ISSN 0921-5093,
https://doi.org/10.1016/j.msea.2011.02.004.
(https://www.sciencedirect.com/science/article/pii/S0921509311001559)
Abstract: Isothermal compression tests were carried out on Al6061 using a Gleeble-1500 thermal simulator at temperatures ranging from 573 to 723K and strain rates from 0.5 to 30s−1. The flow stress of Al6061 was characterized based on an analysis of the true stress–true strain curves. A mathematical mode coupling flow stress with strain, strain rate and temperature for Al6061 has been proposed by using a hyperbolic sinusoidal type equation. The material constant α is 0.01MPa−1 in the model, whereas other material constants n, lnA and Q are found to be functions of strain. The predicted results from this proposed model are found to be in good agreement with the experimental flow stress curves which can be used to predict the required deformation forces in hot deformation processes.
Keywords: Al6061; Constitutive equation; Flow stress; Hot compression

Yuepeng Song, Eun Yoo Yoon, Dong Jun Lee, Jung Hwan Lee, Hyoung Seop Kim,
Mechanical properties of copper after compression stage of high-pressure torsion,
Materials Science and Engineering: A,
Volume 528, Issues 13–14,
2011,
Pages 4840-4844,
ISSN 0921-5093,
https://doi.org/10.1016/j.msea.2011.02.020.
(https://www.sciencedirect.com/science/article/pii/S0921509311001717)
Abstract: The mechanical properties and microstructure of commercial purity copper subjected to various pressure values in a compression stage of high-pressure torsion (HPT) were investigated here by analyzing microhardness, deformed geometry, and electron back scattering diffraction images along the radial direction of the compressed disks. Compression before torsion significantly increases the hardness and low angle grain boundary in the center as well as in the intermediate and edge regions. It is found that the compressive strain is the reason for the increased strength and refined grain size in the center region during HPT. This result sheds light on the strategy for achieving microstructure and property homogeneity in HPT.
Keywords: High-pressure torsion; Compression stage; Copper; Ultrafine grained microstructure; Deformation heterogeneity

Naveed Iqbal, P. Xue, H.J. Liao, B. Wang, Y.L. Li,
Material characterization of porous bronze at high strain rates,
Materials Science and Engineering: A,
Volume 528, Issues 13–14,
2011,
Pages 4408-4412,
ISSN 0921-5093,
https://doi.org/10.1016/j.msea.2011.02.043.
(https://www.sciencedirect.com/science/article/pii/S0921509311002073)
Abstract: This study investigates the behavior of porous bronze under high strain rate loadings. The focus is on the effects of porosity and strain rate on the yield strength, energy absorption and load carrying capacity of the material. Samples of porous bronze with 10% tin were fabricated using powder metallurgy technology with porosity ranging from 20% to 40%. High strain rate tests were conducted using split Hopkinson pressure bar (SHPB) at strain rates from 500s−1 to 3.5×103s−1, and uni-axial quasi-static compression tests were carried out using MTS universal testing machine. It is evident from the test results that the materials show a bi-linear behavior in the specified range, and the porosity has direct effect on the yield strength, Young's modulus and post yield behavior of the material. The strain rate also affects both the load carrying capacity and energy absorption capability of the material.
Keywords: Porous bronze; SHPB; Strain rate; Energy absorption; Load carrying capacity

Jia She, Yongzhong Zhan,
High volume intermetallics reinforced Ti-based composites in situ synthesized from Ti–Si–Sn ternary system,
Materials Science and Engineering: A,
Volume 528, Issues 10–11,
2011,
Pages 3871-3875,
ISSN 0921-5093,
https://doi.org/10.1016/j.msea.2011.01.104.
(https://www.sciencedirect.com/science/article/pii/S0921509311001262)
Abstract: Ti-based alloys or composites reinforced with high fraction of intermetallic or ceramic phases may be good candidate for aerospace components operating under vibration and extremely difficult environments that require high strength, elasticity and damping capacity. In the present work, Ti-based composites reinforced with eutectic Ti5Si3 or Ti3Sn+Ti5Si3 intermetallics with volume fraction up to 20–40% have been synthesized from the Ti–Si–Sn ternary system, through non-consumable vacuum arc melting. The composites exhibit a hyporeutectic microstructure with primary Ti solid solution or/and Ti3Sn phases, plus an (α-Ti+Ti5Si3) eutectic. The results of room-temperature compressive test show that the composites exhibit significant increase of Young's modulus and higher ultimate compressive strength (UCS) than the Ti–Si hypoeutectic alloy, which can be attributed to the presence of intermetallics i.e. Ti5Si3 or (Ti3Sn+Ti5Si3) and the solute atom Sn in the Ti matrix. It is implied from the fractography that modification of the shape and interface of the intermetallics particles can further improve the mechanical properties of the Ti-based composites.
Keywords: Titanium; Intermetallic; Mechanical properties; Ti5Si3; Ti3Sn

M. Weiss, E. Hemmerich, P.D. Hodgson, B. Rolfe,
Effect of thermal treatment on the bending properties of pre-strained carbon steel,
Materials Science and Engineering: A,
Volume 528, Issues 13–14,
2011,
Pages 4528-4536,
ISSN 0921-5093,
https://doi.org/10.1016/j.msea.2011.02.059.
(https://www.sciencedirect.com/science/article/pii/S0921509311002231)
Abstract: Previous studies on the bending behaviour of aged carbon steel strip after pre-strain in tension have shown the presence of an unusually large softening effect. The purpose of this work was to understand the mechanisms that lead to this, including the effect of re-ageing at various temperatures and also stress relief. It was found that the rate at which the elastic limit in bending increased as a function of the temperature treatment differed significantly from that found in previous investigations for tension–compression and torsion–reverse torsion deformation. The complete elimination of the Bauschinger effect was observed at temperatures far below that of recrystallization in contrast to most previous observations. While the yield phenomenon reappeared at modest ageing temperatures, inhomogeneous deformation in bending due to the development of a distinct upper yield stress was only found after stress relieving at higher temperatures. The work has practical implications as carbon steel sheet and strip are often pre-strained by skin pass rolling, tension levelling, or roller levelling to eliminate yield point effects. The properties of such pre-treated material are usually determined by tensile testing; the present work suggests that material softening resulting from such pre-treatment and the effect of ageing may be strain path dependent and that tensile data alone may be inadequate to determine material properties for use in the prediction of bending behaviour.
Keywords: Roll forming; FEA; Bending; Bauschinger effect; Sheet forming; Aged steel; Temper rolling; Tension levelling

Jianli Wang, Lidong Wang, Yaoming Wu, Limin Wang,
Effects of samarium on microstructures and tensile properties of Mg–5Al–0.3Mn alloy,
Materials Science and Engineering: A,
Volume 528, Issue 12,
2011,
Pages 4115-4119,
ISSN 0921-5093,
https://doi.org/10.1016/j.msea.2011.01.109.
(https://www.sciencedirect.com/science/article/pii/S0921509311001420)
Abstract: Microstructures and tensile properties of Mg–5Al–0.3Mn–xSm (x=0, 1, 2 and 3wt.%) alloys prepared by metal mould casting method were investigated. It was demonstrated that Mg–5Al–0.3Mn alloy was mainly composed of α-Mg and β-Mg17Al12 phases. However, the other two precipitates (Al11Sm3 and Al2Sm) were observed along grain boundaries in the alloys containing Sm. The amount of Al11Sm3 and Al2Sm precipitates was increased with the increment of Sm content. Meanwhile, volume fraction of β-Mg17Al12 phase was decreased. Moreover, the morphology of β-Mg17Al12 was altered from bulk bone-like shape to spherical one. Tensile results showed that Mg–5Al–0.3Mn–2Sm alloy exhibited the highest tensile properties both at room temperature and 150°C. Compared with ultimate tensile strength (UTS), yield strength (YS) and elongation (ɛ) of Mg–5Al–0.3Mn alloy, UTS, YS and ɛ of Mg–5Al–0.3Mn–2Sm alloy were enhanced by 30%, 45% and 35% at room temperature, and by 17%, 48% and 96% at 150°C, respectively. The improvement of tensile properties was attributed to the decreased amount of β-Mg17Al12 and its refined morphology, and high thermal stable Al11Sm3 and Al2Sm precipitates which effectively prohibited dislocation movement and grain boundary sliding during deformation process.
Keywords: Mg–Al–Mn–Sm alloy; Samarium; Microstructures; Tensile properties

Yunguo Li, Yang Yang, Yuying Wu, Zuoshan Wei, Xiangfa Liu,
Supportive strengthening role of Cr-rich phase on Al–Si multicomponent piston alloy at elevated temperature,
Materials Science and Engineering: A,
Volume 528, Issues 13–14,
2011,
Pages 4427-4430,
ISSN 0921-5093,
https://doi.org/10.1016/j.msea.2011.02.047.
(https://www.sciencedirect.com/science/article/pii/S0921509311002115)
Abstract: The microstructure and elevated-temperature strength of an Al–Si piston alloy with 0.5wt.% Cr and 0.8wt.% Fe addition were investigated in this paper. The addition of Cr and Fe leads to the formation of α-Al(Fe,Cr)Si phase, which maintains the crystal structure of α-Al(Fe,Mn,Cr)Si phase but has different stoichiometry and morphology from the phase in previous works. Besides, the morphology of δ-Al3CuNi phase changes because of solid-solved Cr. These changes result in the formation of closed and semi-closed network eutectic colonies. The Cr-rich phases, acting as effective supportive strengthening phase, integrate organically with Ni-rich phases, acting as main strengthening phases. So α-Al phases are successfully encircled by eutectic intermetallic phases, and the slide of α-Al under stress at elevated temperature can be effectively hindered. Thus the ultimate tensile strength of the examined alloy is increased by 26% after 0.5wt.% Cr and 0.8wt.% Fe addition.
Keywords: Multicomponent alloys; Casting; Mechanical properties; Microstructure

Behtash Mani, Mohammad Jahedi, Mohammad Hossein Paydar,
A modification on ECAP process by incorporating torsional deformation,
Materials Science and Engineering: A,
Volume 528, Issue 12,
2011,
Pages 4159-4165,
ISSN 0921-5093,
https://doi.org/10.1016/j.msea.2011.02.015.
(https://www.sciencedirect.com/science/article/pii/S0921509311001663)
Abstract: In the present study, integration of equal channel angular pressing (ECAP), as a well known severe plastic deformation (SPD) technique, and torsion deformation, is studied by using three dimensional finite element analysis. This process is to be named as torsional-equal channel angular pressing (T-ECAP). In this modification a part of the exit channel in the ECAP die is rotating around its axis, to impose extra shear strains to the samples. To study deformation behavior in the T-ECAP process, three-dimensional finite element analysis (FEA) was carried out by using the elasto-plastic finite element analysis ABAQUS/Explicit Simulation. To investigate the validity of the simulation results, experimental studies were furthermore performed on commercially pure aluminum (AA 1050). Vickers hardness test was used to determine the distribution of hardness on both normal and longitudinal sections of the deformed samples with respect to the exit channel of the die. The hardness test results showed more uniform distribution of hardness in both sections of the T-ECAP processed samples regarding the ones produced by ECAP process. The load requirement comparison for performing both processes showed lower value for the T-ECAP with respect to the ECAP process. The simulation results for the strain values showed higher magnitude and more uniform distribution for the T-ECAP with respect to the ECAP process.
Keywords: Torsional-equal channel angular pressing (T-ECAP); Severe plastic deformation (SPD); Pure aluminum; Finite element analysis (FEA)

Virendra S. Warke, Richard D. Sisson, Makhlouf M. Makhlouf,
The effect of porosity on the austenite to ferrite transformation in powder metallurgy steels,
Materials Science and Engineering: A,
Volume 528, Issues 10–11,
2011,
Pages 3533-3538,
ISSN 0921-5093,
https://doi.org/10.1016/j.msea.2011.01.092.
(https://www.sciencedirect.com/science/article/pii/S0921509311001146)
Abstract: The effect of porosity on the kinetics of the austenite to ferrite isothermal transformation in powder metallurgy steels was characterized using high-speed quench dilatometery. The measurements reveal that the presence of porosity in these steels reduces the stability of austenite and hence shortens the incubation time of the transformation. An Avrami-type equation was fitted to the measured data in order to quantify the effect of porosity on the Avrami constants. In addition, samples with varying levels of porosity were interruptedly quenched after holding them at 650°C for 900s. Quantitative microscopic measurements performed on these samples showed an increase in the number and a decrease in the average diameter of the ferrite grains with increasing porosity. It is hypothesized that pores in powder metallurgy steels increase the rate of nucleation of ferrite from austenite by providing high diffusivity paths for carbon atoms that help accelerate their partitioning during the transformation.
Keywords: Dilatometry; Powder metallurgy; Phase transformation; Ferrite; Austenite

D.R.P. Singh, N. Chawla, G. Tang, Y.-L. Shen,
Anomalous viscoplasticity during nanoindentation of Al/SiC nanolaminated composites,
Materials Science and Engineering: A,
Volume 528, Issues 13–14,
2011,
Pages 4608-4614,
ISSN 0921-5093,
https://doi.org/10.1016/j.msea.2011.02.058.
(https://www.sciencedirect.com/science/article/pii/S092150931100222X)
Abstract: Nanoindentation analysis is severely affected by time-dependent deformation (viscoplasticity) in materials and needs to be understood. Hence, in this work we carefully examine the viscoplasticity behavior of Al/SiC nanolaminates under nanoindentation loading and its effect on the measured mechanical properties. The viscoplastic behavior of Al/SiC nanolaminates was compared to deformation in Al thin films and a mechanism for deformation in nanolaminates was elucidated. Hold time during indentation has a pronounced effect of “creep” on unloading in pure Al. With zero hold time there is viscoplasticity during unloading due to a displacement lag. This is less predominant at larger hold times since the stresses are relaxed. This effect is minimal in the multilayered material because of the constraint from SiC. This constraint also has a significant effect during thermal drift measurement at low load. The material experiences “negative creep” due to push-back from the sample upon removal of the indenter. These experimental observations were validated by numerical analysis using finite element method.
Keywords: Nanoindentation; Metal–ceramic nanolaminates; Viscoplasticity

Zhi Chao Duan, Terence G. Langdon,
An experimental evaluation of a special ECAP die containing two equal arcs of curvature,
Materials Science and Engineering: A,
Volume 528, Issue 12,
2011,
Pages 4173-4179,
ISSN 0921-5093,
https://doi.org/10.1016/j.msea.2011.02.003.
(https://www.sciencedirect.com/science/article/pii/S0921509311001547)
Abstract: Experiments were conducted to evaluate the potential for producing a high degree of homogeneity when processing by equal-channel angular pressing (ECAP) using a special split die having a channel angle of 90° but with two equal fillet radii at the outer and inner points of intersection of the two parts of the channel. Using high-purity aluminum, measurements of the Vickers microhardness were recorded over cross-sectional planes after pressing through 1–4 passes. It is shown that there is less homogeneity after 1 or 2 passes by comparison with a conventional ECAP die and after 3 and 4 passes there are narrow regions of higher hardness extending to depths of ∼1mm along the upper surfaces of the billets. The results demonstrate a die with two equal arcs of curvature is less effective than a conventional ECAP die for producing homogeneity within the billets.
Keywords: Aluminum; Die configuration; Equal-channel angular pressing; Hardness; Homogeneity

J.J. Hoyos, A.A. Ghilarducci, H.R. Salva, C.A. Chaves, J.M. Vélez,
Effects of tempering on internal friction of carbon steels,
Materials Science and Engineering: A,
Volume 528, Issue 9,
2011,
Pages 3385-3389,
ISSN 0921-5093,
https://doi.org/10.1016/j.msea.2011.01.051.
(https://www.sciencedirect.com/science/article/pii/S0921509311000736)
Abstract: Two steels containing 0.626 and 0.71wt.% carbon have been studied to determine the effects of tempering on the microstructure and the internal friction. The steels were annealed at 1093K, quenched into water and tempered for 60min at 423K, 573K and 723K. The increase of the tempering time diminishes the martensite tetragonality due to the redistribution of carbon atoms from octahedrical interstitial sites to dislocations. Internal friction spectrum is decomposed into five peaks and an exponential background, which are attributed to the carbide precipitation and the dislocation relaxation process. Simultaneous presence of peaks P1 and P2 indicates the interaction of dislocations with the segregated carbon and carbide precipitate.
Keywords: Carbon steel; Dislocation; Internal friction; Tempering

Indrani Sen, E. Amankwah, N.S. Kumar, E. Fleury, K. Oh-ishi, K. Hono, U. Ramamurty,
Microstructure and mechanical properties of annealed SUS 304H austenitic stainless steel with copper,
Materials Science and Engineering: A,
Volume 528, Issues 13–14,
2011,
Pages 4491-4499,
ISSN 0921-5093,
https://doi.org/10.1016/j.msea.2011.02.019.
(https://www.sciencedirect.com/science/article/pii/S0921509311001705)
Abstract: An experimental investigation into the effect of Cu on the mechanical properties of 0 and 3wt.% Cu added SUS 304H austenitic stainless steel upon annealing at 700°C for up to 100h was conducted. Optical microscopy reveals grain coarsening in both the alloys upon annealing. Observations by transmission electron microscopy revealed the precipitation of nanometer-sized spherical Cu particles distributed within the austenitic grains and the presence of carbides at the dislocations. Both the yield and ultimate tensile strengths of the alloys were found to remain invariant with annealing. Tensile ductility and the threshold stress intensity factor range for fatigue crack growth for 3wt.% Cu added alloy increase with annealing. These are attributed to the grain coarsening with annealing. In all, the addition of Cu to SUS 304H does not affect the mechanical performance adversely while improving creep resistance.
Keywords: Steel; Precipitation; Grain growth; Mechanical characterization; Fatigue

J.D. Robson, D.T. Henry, B. Davis,
Particle effects on recrystallization in magnesium–manganese alloys: Particle pinning,
Materials Science and Engineering: A,
Volume 528, Issue 12,
2011,
Pages 4239-4247,
ISSN 0921-5093,
https://doi.org/10.1016/j.msea.2011.02.030.
(https://www.sciencedirect.com/science/article/pii/S0921509311001948)
Abstract: Dispersoid particles are widely used in wrought aluminium alloys to control grain structure during thermomechanical processing. The aim of this work was to investigate whether this approach could be utilized in wrought magnesium alloys to obtain better control of recrystallization. A binary magnesium–manganese alloy was heat treated to produce a fine dispersion of manganese precipitates. The effect of this dispersion on dynamic and static recrystallization during channel die deformation (at a slow strain rate), hot rolling, and annealing was studied and compared with that of an alloy free of fine particles. It was found that the presence of particles did not suppress dynamic recrystallization during channel die deformation. Fine particles did lead to a much reduced recrystallized fraction after hot rolling, attributed to a retardation of static recrystallization kinetics. Although the presence of pinning particles greatly slowed recrystallization kinetics on annealing, for no conditions studied was it possible to prevent recrystallization of the as-deformed structure using particles.
Keywords: Magnesium alloys; Recrystallization; Dispersoids

S. Kundu, S. Sam, S. Chatterjee,
Evaluation of interface microstructure and mechanical properties of the diffusion bonded joints of Ti–6Al–4V alloy to micro-duplex stainless steel,
Materials Science and Engineering: A,
Volume 528, Issue 15,
2011,
Pages 4910-4916,
ISSN 0921-5093,
https://doi.org/10.1016/j.msea.2011.02.050.
(https://www.sciencedirect.com/science/article/pii/S0921509311002140)
Abstract: In the present investigation, Ti–6Al–4V and micro-duplex stainless steel was diffusion bonded in vacuum. The layer wise σ phase and λ+FeTi phase mixture were observed at the bond interface when bonded joints was processed at and above 850°C for 90min and at 800°C for 120min and longer bonding time. Effect of bonding temperature and time on the strength properties at room temperature were evaluated. The maximum tensile strength of ∼510.1MPa and shear strength of ∼397.5MPa along with 6.5% elongation were obtained for the diffusion couple processed at 850°C for 90min. Fracture surface observation in SEM using EDS demonstrates that, failure takes place through λ+FeTi phase when bonding was processed at 850°C for 90min and at 800°C for 120min, however, failure takes place through σ phase for the diffusion couples processed at and above 900°C for 90min and at 800°C for 120min and longer bonding time.
Keywords: Diffusion; Intermetallic compounds; EPMA; Titanium; Stainless steel; SEM; X-ray diffraction technique

Silvio Buchner, Carlos M. Lepienski, Paulo C. Soares Jr, Naira M. Balzaretti,
Effect of high pressure on the mechanical properties of lithium disilicate glass ceramic,
Materials Science and Engineering: A,
Volume 528, Issues 10–11,
2011,
Pages 3921-3924,
ISSN 0921-5093,
https://doi.org/10.1016/j.msea.2011.01.095.
(https://www.sciencedirect.com/science/article/pii/S0921509311001171)
Abstract: Lithium disilicate glass has been submitted to a high pressure treatment associated to a heat treatment, and the effects of densification and crystallization at high pressure on the mechanical properties were evaluated. The hardness and elastic modulus were examined by instrumented indentation using a Berkovich tip. The crack pattern morphology after indentation with a cube corner indenter was also investigated. The hardness and elastic modulus of the samples submitted to high pressure at room temperature decreased with increasing pressure. The hardness and elastic modulus of the samples submitted simultaneously to high pressure (up to 7.7GPa) and high temperature increased noticeably. The amount, length and type of cracks induced by the cube corner tip changed with increasing pressure. These results indicate that the high temperature treatment under high pressure improved the mechanical properties of LS2.
Keywords: Hardness measurement; Mechanical characterization; Nanoindentation; Glass

Jan Kanesund, Johan J. Moverare, Sten Johansson,
Deformation and damage mechanisms in IN792 during thermomechanical fatigue,
Materials Science and Engineering: A,
Volume 528, Issues 13–14,
2011,
Pages 4658-4668,
ISSN 0921-5093,
https://doi.org/10.1016/j.msea.2011.02.063.
(https://www.sciencedirect.com/science/article/pii/S0921509311002383)
