Repository: HarryWang2222/Metal_GPT_prep

# Metal_GPT_prep
 codes for Metal GPT preparation

File: sci-hub-crawler-master/version2.2/data_2/mse133.txt (part 1 of 4)
C. Nikhare, P.D. Hodgson, M. Weiss,
Necking and fracture of advanced high strength steels,
Materials Science and Engineering: A,
Volume 528, Issue 6,
2011,
Pages 3010-3013,
ISSN 0921-5093,
https://doi.org/10.1016/j.msea.2010.12.098.
(https://www.sciencedirect.com/science/article/pii/S0921509310015066)
Abstract: The fracture behaviour of two Advanced-High-Strength-Steels (AHSS) of similar yield strength can have a sudden change from ductile to rapid post uniform deformation failure depending on the strain-path. Microstructure analysis indicates that the different failure modes are due to a change in the ability of the second phase to deform.
Keywords: AHSS; forming; Forming limit diagram; Fracture; Microstructure

Ting Tan, Nima Rahbar, Andrea Buono, George Wheeler, Wole Soboyejo,
Sub-critical crack growth in adhesive/marble interfaces,
Materials Science and Engineering: A,
Volume 528, Issues 10–11,
2011,
Pages 3697-3704,
ISSN 0921-5093,
https://doi.org/10.1016/j.msea.2011.01.001.
(https://www.sciencedirect.com/science/article/pii/S0921509311000062)
Abstract: This article presents an experimental study of the interfacial creep crack growth behavior along the interfaces of different adhesives and marble. This study is part of the restoration of the ‘Adam’ statue restoration at the New York Metropolitan Museum of Art. Brazil nut tests were used to obtain interfacial creep crack growth data. The effect of adhesives produced from thermoplastics and a combination of thermosetting and thermoplastics are also investigated. The implications for the results are discussed for the estimation of sub-critical crack growth in historical restorations.
Keywords: Adhesives; Interfacial creep crack growth; Historical restorations

M. Grujicic, B. Pandurangan, W.C. Bell, B.A. Cheeseman, C.-F. Yen, C.L. Randow,
Molecular-level simulations of shock generation and propagation in polyurea,
Materials Science and Engineering: A,
Volume 528, Issues 10–11,
2011,
Pages 3799-3808,
ISSN 0921-5093,
https://doi.org/10.1016/j.msea.2011.01.081.
(https://www.sciencedirect.com/science/article/pii/S0921509311001031)
Abstract: A non-equilibrium molecular dynamics method is employed in order to study various phenomena accompanying the generation and propagation of shock waves in polyurea (a micro-phase segregated elastomer). Several recent studies reported in the literature suggested that polyurea has a relatively high potential for mitigation of the effects associated with blast and ballistic impact. This behavior of polyurea is believed to be closely related to its micro-phase segregated microstructure (consisting of the so-called “hard domains” and a soft matrix) and to different phenomena/processes (e.g. inelastic-deformation and energy-dissipation) taking place at, or in the vicinity of, the shock front. The findings obtained in the present analysis are used to help elucidate the molecular-level character of these phenomena/processes. In addition, the analysis yielded the shock Hugoniot (i.e. a set of axial stress vs. density/specific-volume vs. internal energy vs. particle velocity vs. temperature vs. shock speed) material states obtained in polyurea after the passage of a shock wave. The availability of a shock Hugoniot is critical for construction of a high deformation-rate, large-strain, high pressure material models which can be used within a continuum-level computational analysis to capture the response of a polyurea-based macroscopic structure (e.g. blast-protection helmet suspension pads) to blast/ballistic impact loading.
Keywords: Polyurea; Shock-wave generation and propagation; Molecular-level calculations

A.G. Paradkar, S.V. Kamat,
Fracture toughness of Ti–15Al–8Nb alloy under mixed mode I/III loading,
Materials Science and Engineering: A,
Volume 528, Issue 9,
2011,
Pages 3283-3288,
ISSN 0921-5093,
https://doi.org/10.1016/j.msea.2011.01.014.
(https://www.sciencedirect.com/science/article/pii/S0921509311000220)
Abstract: The effect of mixed mode I/III loading on fracture toughness of Ti-15 at.% Al-8 at.% Nb alloy, which undergoes stress-induced martensitic transformation, was investigated for four different grain sizes. The fracture toughness under mixed mode I/III loading was found to be significantly higher than that under mode I loading in all cases. The results were explained on the basis of the stress and strain fields ahead of a mixed mode crack and its influence on the martensitic transformation zone.
Keywords: Stress-induced martensitic transformation; Ti–Al–Nb alloy; Fracture toughness; Mixed mode I/III loading

Wei Li, Hai Li, Zhixiu Wang, Ziqiao Zheng,
Constitutive equations for high temperature flow stress prediction of Al–14Cu–7Ce alloy,
Materials Science and Engineering: A,
Volume 528, Issue 12,
2011,
Pages 4098-4103,
ISSN 0921-5093,
https://doi.org/10.1016/j.msea.2011.01.076.
(https://www.sciencedirect.com/science/article/pii/S0921509311000980)
Abstract: In order to find material parameters of established Zener–Hollomon constitutive equations and predict high-temperature flow stress of Al–14Cu–7Ce alloy, isothermal hot compression tests were conducted using a Gleeble 3500 thermomechanical simulator at constant stain rates of 0.001, 0.01, 0.1 and 1s−1 and at temperatures ranging from 300 to 550°C at intervals of 50°C. The effects of strain rate and temperature on hot deformation behavior were represented by Zener–Hollomon parameter including Arrhenius term. Four material constants α, n, A and activation energy Q in the equations were calculated by compensation of strain. The results show that the proposed constitutive equations give a precise estimate for high temperature flow stress of Al–14Cu–7Ce alloy, which means it can be used for numerical simulation of hot deformation process and for choosing proper deformation parameter in engineering practice accurately.
Keywords: Al–14Cu–7Ce alloy; Constitutive equations; Flow stress prediction; Compensation of strain

Sushanta Kumar Panigrahi, R. Jayaganthan,
Influence of solutes and second phase particles on work hardening behavior of Al 6063 alloy processed by cryorolling,
Materials Science and Engineering: A,
Volume 528, Issues 7–8,
2011,
Pages 3147-3160,
ISSN 0921-5093,
https://doi.org/10.1016/j.msea.2011.01.010.
(https://www.sciencedirect.com/science/article/pii/S0921509311000189)
Abstract: The effect of solutes, coarse and fine precipitates on work hardening rate and microstructure refinement of cryorolled Al 6063 alloy at different strains was investigated by employing hardness measurements, tensile tests, DSC, XRD, EBSD and TEM characterizations in the present work. The presence of solute in solid solution exhibits a stronger effect on the work hardening of the materials during cryo rolling than the presence of non-coherent and coherent second phase particles. The fine precipitates are sheared and dissolved at a cryorolling strain of 2.3, while the coarse precipitates remain unaffected. The work hardening rate of solutionized material is not saturated even at a cryorolling strain of 2.3, while it is saturated at this strain for the precipitated material. The severe strain induced during plastic deformation of Al 6063 alloy produces ultrafine microstructures with improved strength and hardness. The ageing treatment of the solutionized material after cryorolling at a strain of 2.3 has improved its strength and ductility significantly as compared to precipitated materials due to the precipitation hardening and grain coarsening mechanisms, respectively.
Keywords: Cryorolling; Grain refining; Al 6063 alloy; Second phase particles

T. Al-Samman, X. Li,
Sheet texture modification in magnesium-based alloys by selective rare earth alloying,
Materials Science and Engineering: A,
Volume 528, Issues 10–11,
2011,
Pages 3809-3822,
ISSN 0921-5093,
https://doi.org/10.1016/j.msea.2011.01.080.
(https://www.sciencedirect.com/science/article/pii/S092150931100102X)
Abstract: The current study examines the influence of select rare earth elements; Gd, Nd, Ce, La and mischmetal (MM) on the sheet texture modification during warm rolling and annealing of a ZEK100 magnesium alloy, and the resulting formability and anisotropy during subsequent tensile testing at room temperature. It was found that all the investigated RE elements led to weak sheet textures and hence promoted enhanced ductility and reduced anisotropy over conventional Mg sheet. Gd was of a particular interest because it gave rise to a desired Mg sheet texture despite its coarsest grain size resulting in promising mechanical properties. It is suggested that solute related effects on the grain boundary migration and the relative strengths of different deformation mechanisms are responsible for altering the common concepts of recrystallization and grain growth during annealing, and the activation scenarios of slip and twinning during deformation.
Keywords: Magnesium; Texture; Rare earth elements; Plastic deformation

Hui Lu, Chunxia Li, Fuxing Yin, Qianfeng Fang, Osamu Umezawa,
Snoek-type damping behavior of surface oxidation-treated Ti–Mo alloys,
Materials Science and Engineering: A,
Volume 528, Issue 9,
2011,
Pages 3358-3366,
ISSN 0921-5093,
https://doi.org/10.1016/j.msea.2010.12.104.
(https://www.sciencedirect.com/science/article/pii/S0921509311000104)
Abstract: The Snoek relaxation damping behavior of surface oxidation-treated Ti–15wt% Mo and Ti–40wt% Mo alloys was investigated in this study. When compared to the untreated samples, both alloys exhibited higher damping capacities, higher peak temperatures, and broader peaks after the surface oxidation treatment. The broadening of peak was reflected by a lower activation energy obtained through fitting the peak than that obtained form frequency shift of the peak. The electron backscatter diffraction (EBSD) and hardness measurements were used to determine the composition of the dual phase zones and the hardness of each type of treated alloy, respectively. The oxygen distributions in both types of treated alloys were developed based on a diffusion model, and the thicknesses of the apparent oxygen solution zones (AOSZs) were determined to be 120μm and 210μm in the Ti–15wt% Mo and Ti–40wt% Mo alloys, respectively. The diffusion constants at a high oxidation temperature and at a low damping temperature were obtained for both alloys. The dependence of the damping capacity on the oxygen content in the Ti–40wt% Mo alloys was much lower than that in the Ti–15wt% Mo alloys. The contribution to the damping capacity from the AOSZ to the whole sample was estimated based on the law of mixtures. Estimating the contribution to the damping capacity from AOSZ is useful for future applications.
Keywords: Snoek peak; Damping; Surface oxidation treatment; Ti–Mo alloy

Lin Wang, Luqian Weng, Shenhua Song, Zhongyi Zhang, Shengli Tian, Rui Ma,
Characterization of polyetheretherketone–hydroxyapatite nanocomposite materials,
Materials Science and Engineering: A,
Volume 528, Issues 10–11,
2011,
Pages 3689-3696,
ISSN 0921-5093,
https://doi.org/10.1016/j.msea.2011.01.064.
(https://www.sciencedirect.com/science/article/pii/S0921509311000864)
Abstract: Polyetheretherketone–hydroxyapatite nanocomposite materials are investigated for the purpose of improving the bonding between polyetheretherketone (PEEK) matrix and hydroxyapatite (HA) fillers since their debonding deteriorates the otherwise superior antifatigue properties of PEEK materials. The nanocomposites are successfully produced by incorporating lab-prepared HA nanoparticles, up to 15.0vol%, to PEEK matrix via a compounding and injection molding process. The microstructures of the composite samples are observed by scanning electron microscopy (SEM) and transmission electron microscopy (TEM). The crystallization and phase structure of the composites are examined by differential scanning calorimetry (DSC) and X-ray diffraction (XRD) measurements. The mechanical properties of the composites are evaluated, and their tensile strength reaches 98MPa at 5.0vol% HA. Most importantly the study suggests that there is no debonding occurring between the well-dispersed HA nanoparticles and PEEK matrix, which provides a promising way to overcome the debonding issue of the PEEK–HA composites.
Keywords: Mechanical characterization; Polymers; Polyetheretherketone; Nanostructured materials; Hydroxyapatite

Kwang-Geun Chin, Chung-Yun Kang, Sang Yong Shin, Seokmin. Hong, Sunghak Lee, Hyoung Seop Kim, Kyung-hun Kim, Nack J. Kim,
Effects of Al addition on deformation and fracture mechanisms in two high manganese TWIP steels,
Materials Science and Engineering: A,
Volume 528, Issue 6,
2011,
Pages 2922-2928,
ISSN 0921-5093,
https://doi.org/10.1016/j.msea.2010.12.085.
(https://www.sciencedirect.com/science/article/pii/S0921509310014930)
Abstract: A high Mn TWIP (TWinning Induced Plasticity) steel (0.6C–22Mn steel) and an Al-added TWIP steel (0.6C–18Mn–1.2Al steel) were fabricated, and their microstructures, tensile properties, and cup formability were analyzed to investigate effects of Al addition on deformation mechanisms in tensile and cup forming tests. The twinning was not only more homogenous but also less intense in the 0.6C–18Mn–1.2Al steel than in the 0.6C–22Mn steel. This aspect was confirmed by tensile stress-strain curves, where the strain hardening was lower in the 0.6C–18Mn–1.2Al steel. The tensile test results indicated that the 0.6C–22Mn steel had the better tensile strength and elongation than the 0.6C–18Mn–1.2Al steel. However, cracks were formed on cup sides of the 0.6C–22Mn steel when exposed to the air for seven days after the cup forming test. This was because a small amount of twinning took place as loads applied during the cup forming test were faster and larger than those of the tensile test, and because the stress was concentrated on the cup side. In the 18Mn–Al steel, on the other hand, the cracking did not occur due to lower stress concentration on the cup side because many twins were homogeneously formed inside most of austenite grains.
Keywords: TWIP steel; Tensile properties; Cup forming test; Delayed fracture

Gérald Franz, Farid Abed-Meraim, Tarak Ben Zineb, Xavier Lemoine, Marcel Berveiller,
Impact of intragranular microstructure development on ductility limits of multiphase steels,
Materials Science and Engineering: A,
Volume 528, Issues 10–11,
2011,
Pages 3777-3785,
ISSN 0921-5093,
https://doi.org/10.1016/j.msea.2011.01.042.
(https://www.sciencedirect.com/science/article/pii/S0921509311000505)
Abstract: In this paper, the effects of microstructure and deformation mechanisms on the ductility of multiphase steels are investigated. To this end, a formability criterion based on loss of ellipticity of the boundary value problem is coupled with an advanced multiscale model accounting for intragranular microstructure development and evolution. The spatially heterogeneous distribution of dislocations inside the grain is represented by three types of local dislocation densities. The resulting large strain elastic–plastic single crystal constitutive law (based on crystal plasticity) is incorporated into a self-consistent scale-transition scheme. The present contribution focuses on the relationship between the intragranular microstructure of B.C.C. steels and their ductility. The model allows interesting comparisons in terms of formability limits for different dislocation networks, during monotonic loading tests applied to polycrystalline aggregates.
Keywords: Micromechanics; Crystal plasticity; Self-consistent scale-transition; Intragranular substructure; Ductility; Plastic instability

Dagoberto B. Santos, Ahmed A. Saleh, Azdiar A. Gazder, Andrew Carman, Dayanna M. Duarte, Érica A.S. Ribeiro, Berenice M. Gonzalez, Elena V. Pereloma,
Effect of annealing on the microstructure and mechanical properties of cold rolled Fe–24Mn–3Al–2Si–1Ni–0.06C TWIP steel,
Materials Science and Engineering: A,
Volume 528, Issues 10–11,
2011,
Pages 3545-3555,
ISSN 0921-5093,
https://doi.org/10.1016/j.msea.2011.01.052.
(https://www.sciencedirect.com/science/article/pii/S0921509311000748)
Abstract: Fe–24Mn–3Al–2Si–1Ni–0.06C TWinning Induced Plasticity (TWIP) steel was 42% cold-rolled and isochronally annealed at temperatures between 600 and 850°C. Optical, secondary and transmission electron microscopy found that a majority of as cold-rolled grains contain a large fraction of primary twin densities and a smaller fraction of secondary twins. Partially recrystallised microstructures comprise a mix of recrystallised grains and annealing twins as well as remanent deformed grains with heavy dislocation substructures and deformation twins. Both deformation and annealing twins follow the {111}〈112〉 relationship. All partially recrystallised samples exhibited four work hardening regions and a decreasing twinning onset stress with greater percentage softening. A modification to the Hollomon–Ludwigson scheme is suggested to empirically account for the effect of strain on microstructural refinement.
Keywords: TWIP; Rolling; Recrystallisation; Twinning; Transmission electron microscopy (TEM); Tension; Mechanical properties

Jianchuan Wang, Chengzhen Geng, Feng Luo, Yanmei Liu, Ke Wang, Qiang Fu, Bobing He,
Shear induced fiber orientation, fiber breakage and matrix molecular orientation in long glass fiber reinforced polypropylene composites,
Materials Science and Engineering: A,
Volume 528, Issues 7–8,
2011,
Pages 3169-3176,
ISSN 0921-5093,
https://doi.org/10.1016/j.msea.2010.12.081.
(https://www.sciencedirect.com/science/article/pii/S0921509310014899)
Abstract: Long fiber reinforcement is well known to offer thermoplastic materials with high performances. But little work has been done to systematically investigate the effect of shear on the structures and properties of long glass fiber reinforced thermoplastics. The purpose of this work is to investigate the effect of shear on fiber orientation, fiber breakage and matrix molecular orientation in long glass fiber reinforced polypropylene composites, and to construct the structure–property relations. A so-called dynamic packing injection molding (DPIM) technique, which imposed oscillatory shear (10s−1) on the gradually cooled melt during the packing solidification stage, was used to prepare the dynamic samples, and optical microscope (OM), scanning electron microscope (SEM), micro-Fourier transform infrared spectroscopy (FTIR) and differential scanning calorimetry (DSC) were used to characterize the samples. The results show that despite the well-published enhanced fiber and matrix orientation, shear will cause a remarkable fiber breakage. Combined effect of fiber breakage and orientation on the mechanical properties of the composites was qualitatively investigated and tensile properties of the dynamic samples, the conventional injection molded samples and the short glass fiber reinforced samples were compared. It is demonstrated that shear will induce more severe fiber breakage in long glass fiber reinforced polypropylene than in short glass fiber reinforced polypropylene, and that compromising the decreased strength caused by the severe fiber breakage is very difficult.
Keywords: Shear; Long fiber; Fiber breakage; Orientation; Dynamic packing injection molding

NianMei Han, XinMing Zhang, ShengDan Liu, Bin Ke, Xing Xin,
Effects of pre-stretching and ageing on the strength and fracture toughness of aluminum alloy 7050,
Materials Science and Engineering: A,
Volume 528, Issues 10–11,
2011,
Pages 3714-3721,
ISSN 0921-5093,
https://doi.org/10.1016/j.msea.2011.01.068.
(https://www.sciencedirect.com/science/article/pii/S0921509311000906)
Abstract: The effects of the pre-stretching and ageing on the microstructure, strength and fracture toughness of the 7050 aluminum alloy were investigated by means of optical microscopy, scanning electron microscopy, transmission electron microscopy, tensile test and the plane-strain fracture toughness test. The results indicate that the peak aged 7050 aluminum alloy possesses a higher strength, but its fracture toughness is poor. The high temperature and a subsequent low temperature ageing improve the fracture toughness by 8% while the strength is decreased by 3.5%. The fracture toughness of the over aged 7050 aluminum alloy is enhanced by 29% with a decrease in the strength of 7%. The retrogression and reaging provides an optimum combination of the strength and fracture toughness, which improves the fracture toughness by 17% without sacrificing the strength. After the pre-stretching, the precipitates within grains become coarse for all the ageing tempers which results in a lower strength. While the strength difference between the matrix and the grain boundary become lower and the area fraction of the grain boundary precipitates become smaller, leading to the higher fracture toughness.
Keywords: Aluminum alloy 7050; Pre-stretching; Ageing; Microstructure; Strength; Fracture toughness

M. Khalid Imran, S.H. Masood, Milan Brandt, Sudip Bhattacharya, Jyotirmoy Mazumder,
Direct metal deposition (DMD) of H13 tool steel on copper alloy substrate: Evaluation of mechanical properties,
Materials Science and Engineering: A,
Volume 528, Issue 9,
2011,
Pages 3342-3349,
ISSN 0921-5093,
https://doi.org/10.1016/j.msea.2010.12.099.
(https://www.sciencedirect.com/science/article/pii/S0921509310015078)
Abstract: H13 tool steel powder was clad on copper alloy substrate both directly and using 41C stainless steel (high Ni steel) powder as a buffer layer by direct metal deposition (DMD). Cu–steel bimetallic die casting and injection molding tools are of high interest for reduction of cycle time by efficient heat extraction due to high thermal conductivity of copper. The mechanical properties of these bimetallic structures were investigated in terms of bond strength, impact energy and fracture toughness. The bond interfaces of these claddings showed porous and crack free transition regions. The bond strength was higher in the directly clad H13 tool steel compared to the H13 tool steel clad with 41C stainless steel as buffer layer. The fracture morphology in tensile test specimens showed ductile dimple fracture. Presence of necking just below the interface depicted the softening of substrate in heat affected zone (HAZ) during cladding. The Charpy impact energy is little higher in the 41C stainless steel buffered specimens compared to the directly clad H13 tool steel specimens but the fracture toughness results showed reduction of fracture toughness in the 41C stainless steel buffered specimens due to the low strength in the tensile test. However the fracture toughness value was in the ductile region for both deposits.
Keywords: Direct metal deposition; Cladding; Mechanical property; Microstructure

Hideaki Tsukamoto,
A mean-field micromechanical approach to design of multiphase composite laminates,
Materials Science and Engineering: A,
Volume 528, Issues 7–8,
2011,
Pages 3232-3242,
ISSN 0921-5093,
https://doi.org/10.1016/j.msea.2010.12.102.
(https://www.sciencedirect.com/science/article/pii/S0921509311000050)
Abstract: A mean-field micromechanical model has been applied to design and analysis of nonlinear behavior of multiphase composite laminates. The analysis accounts for visco-elastic–plastic deformations of the composites. Using the developed model, a numerical study has been made, which includes the tensile behavior of angle-ply carbon fiber/polycarbonate composite laminates, thermal expansion behavior of angle-ply grass fiber/polypropylene composite laminates, and thermo-mechanical behavior of angle-ply grass fiber/SiCw/polycarbonate hybrid composite laminates with a high thermal dimensional stability. The simulation has well represented experimental data and provided a new insight into design of multiphase composite laminates.
Keywords: Multiphase composite laminates; Nonlinear behavior; Anisotropy; Mean-field micromechanics; Fiber-reinforced composites

Somjeet Biswas, Satyam Suwas, R. Sikand, Anil K. Gupta,
Analysis of texture evolution in pure magnesium and the magnesium alloy AM30 during rod and tube extrusion,
Materials Science and Engineering: A,
Volume 528, Issues 10–11,
2011,
Pages 3722-3729,
ISSN 0921-5093,
https://doi.org/10.1016/j.msea.2011.01.021.
(https://www.sciencedirect.com/science/article/pii/S0921509311000293)
Abstract: The evolution of microstructure and texture during extrusion of pure magnesium and its single phase alloy AM30 has been studied experimentally as well as by crystal plasticity simulation. Microstructure and micro-texture were characterized by electron back scattered diffraction (EBSD), bulk-texture was measured using X-ray diffraction and deformation texture simulations were carried out using visco-plastic self consistent (VPSC) model. In spite of clear indications of the occurrence of dynamic recrystallization (DRX), simulations were able to reproduce the experimental textures successfully. This was attributed to the fact that the textures were c-type fibers with their axis of rotation parallel to the c-axis and DRX leads to simply rotate the texture around the c-axis.
Keywords: Magnesium; Texture; Extrusion; Dynamic recrystallization

L.B. Tong, M.Y. Zheng, S.W. Xu, S. Kamado, Y.Z. Du, X.S. Hu, K. Wu, W.M. Gan, H.G. Brokmeier, G.J. Wang, X.Y. Lv,
Effect of Mn addition on microstructure, texture and mechanical properties of Mg–Zn–Ca alloy,
Materials Science and Engineering: A,
Volume 528, Issues 10–11,
2011,
Pages 3741-3747,
ISSN 0921-5093,
https://doi.org/10.1016/j.msea.2011.01.037.
(https://www.sciencedirect.com/science/article/pii/S0921509311000451)
Abstract: The effect of trace Mn addition on the microstructure, texture and mechanical properties of the as-cast and as-extruded Mg–5.25wt.% Zn–0.6wt.% Ca (ZX51) alloys was investigated in this study. Mn addition had a negligible effect on the grain size of the as-cast ZX51 alloy. However, the addition of Mn led to the obvious decrease of grain size in the as-extruded Mg–5.25wt.% Zn–0.6wt.% Ca–0.3wt.% Mn (ZXM510) alloy, because the Mn addition restricted the grain growth during the hot extrusion process. After the addition of Mn, the basal fiber texture with most of {0002} planes parallel to the extrusion direction (ED) was significantly enhanced in the as-extruded ZXM510 alloy. Both tensile yield strength (TYS) and ultimate tensile strength (UTS) were increased in the as-extruded ZXM510 alloy, while the ductility was slightly decreased, which was ascribed to the grain refinement and texture strengthening.
Keywords: Mg–Zn–Ca alloy; Mn; Microstructure; Texture; Mechanical properties

Chengyu Zhang, Shengru Qiao, Kefei Yan, Yongsheng Liu, Qi Wu, Dong Han, Mei Li,
Mechanical properties of a carbon fiber reinforced self-healing multilayered matrix composite at elevated temperatures,
Materials Science and Engineering: A,
Volume 528, Issues 7–8,
2011,
Pages 3073-3078,
ISSN 0921-5093,
https://doi.org/10.1016/j.msea.2011.01.009.
(https://www.sciencedirect.com/science/article/pii/S0921509311000177)
Abstract: The mechanical properties of a two dimensional carbon fiber reinforced multilayered ceramic matrix composite (C/Si–B–C) were investigated at elevated temperatures. The fracture surfaces were examined by a scanning electron microscope. The results show that the tensile strength and failure strain of the C/Si–B–C increase with increase in temperatures up to 1273K, then decrease at temperature of above 1273K. However, the tensile modulus keeps constant in the investigated temperature range. The reduced nonlinear region and short pullout length of fibers suggest a strong interfacial strength between the fibers and the matrix. The interlaminar shear strength (ILSS) and the in-plane shear strength (IPSS) present the similar tendency to the tensile strength. IPSS is about three times of ILSS regardless of temperature. The variation of strength with temperature can be explained by thermal residual stress and crystallization of B4C in the multilayered matrix.
Keywords: C/Si–B–C; Tensile properties; Interlaminar shear strength; In-plane strength

S. Mukherjee, A.K. Ghosh,
Friction stir processing of direct metal deposited copper–nickel 70/30,
Materials Science and Engineering: A,
Volume 528, Issue 9,
2011,
Pages 3289-3294,
ISSN 0921-5093,
https://doi.org/10.1016/j.msea.2011.01.063.
(https://www.sciencedirect.com/science/article/pii/S0921509311000852)
Abstract: Friction stir processing (FSP) was carried out on a multi-layered copper–nickel 70/30, deposited on a copper–nickel 70/30 substrate via laser-assisted direct metal deposition (DMD). Microstructural changes associated with single and overlapping FSP passes were analyzed using electron microscopy. Mechanical property and corrosion behavior were also evaluated before and after FSP. It was observed that FSP reduces porosity, refines grains, increases hardness, reduces ductility and increases corrosion rate in comparison to DMD copper–nickel 70/30.
Keywords: Friction stir processing; Laser deposition; Copper–nickel; Microstructure; Porosity; Corrosion

Jiqing Li, Zhikun Qu, Ruizhi Wu, Milin Zhang, Jinghuai Zhang,
Microstructure, mechanical properties and aging behaviors of as-extruded Mg–5Li–3Al–2Zn–1.5Cu alloy,
Materials Science and Engineering: A,
Volume 528, Issues 10–11,
2011,
Pages 3915-3920,
ISSN 0921-5093,
https://doi.org/10.1016/j.msea.2011.01.025.
(https://www.sciencedirect.com/science/article/pii/S0921509311000335)
Abstract: An experimental investigation into the microstructure, mechanical properties and aging behaviors of as-extruded Mg–5Li–3Al–2Zn–1.5Cu alloy is conducted. The results show that, during the hot extrusion process, the large bulk intermetallic compounds (AlLi, AlCuMg and Al2Cu phases) of as-cast alloy are crushed into small bulk compounds. The dynamic recrystallization (DRX) takes place, which results in the refinement of grains significantly. A fibrous type texture of (0002) basal plane is formed through the hot extrusion. Tensile tests reveal that the mechanical properties of the alloy are greatly improved after the hot extrusion. Due to the continuous and discontinuous precipitations of AlLi phases, the as-extruded alloy presents age hardening effect at the aging time of 14h and 48h, respectively.
Keywords: Mg–Li alloy; Hot extrusion; Microstructure; Mechanical properties; Aging behaviors

M.A. Muñoz-Morris, D.G. Morris,
Microstructure control during severe plastic deformation of Al–Cu–Li and the influence on strength and ductility,
Materials Science and Engineering: A,
Volume 528, Issue 9,
2011,
Pages 3445-3454,
ISSN 0921-5093,
https://doi.org/10.1016/j.msea.2011.01.036.
(https://www.sciencedirect.com/science/article/pii/S092150931100044X)
Abstract: The microstructure and mechanical behaviour of an Al–Cu–Li alloy has been examined after processing over a wide range of conditions involving severe deformation at elevated temperatures with prior or subsequent heat treatments. Dislocation cellular or subgrain structures are obtained, with varying degrees of precipitation. High strength, as well as poor ductility, can be correlated with the presence of a high density of fine T1 phase precipitates, with the dislocation substructure playing a smaller role. Careful control of processing conditions allows a suitable combination of good strength with ductility to be obtained.
Keywords: Severe plastic deformation; Equal channel angular pressing; Aluminium alloy; Mechanical properties

Agenor De Noni, Dachamir Hotza, Vicente Cantavella Soler, Enrique Sánchez Vilches,
Influence of composition on mechanical behaviour of porcelain tile. Part III: Effect of the cooling rate of the firing cycle,
Materials Science and Engineering: A,
Volume 528, Issue 9,
2011,
Pages 3330-3336,
ISSN 0921-5093,
https://doi.org/10.1016/j.msea.2010.12.086.
(https://www.sciencedirect.com/science/article/pii/S0921509310014942)
Abstract: This paper is the third part of a study focusing on determining the influence of the porcelain tile composition on mechanical behaviour of sintered bodies. Tile compositions were prepared according to a simplex-centroid mixture design set out in Part I of this research, in which the microstructural characterisation of sintered specimens was carried out. In Part II the influence of the starting composition on the mechanical properties of sintered porcelain tile was evaluated on the basis of the linear elastic fracture mechanics. Finally, in this last Part, ceramic bodies from seven compositions were subjected to fast cooling after firing, in order to reproduce the industrial cooling rates. The main objective was to analyze the influence of the mineralogical composition of the starting mixture on the development of macroscopic residual stress and growth of flaw size. When the pieces were subjected to fast cooling, flaw size was the main factor determining the variation of the mechanical strength. This increase in flaw size can be interpreted from the Weibull modulus, from 6 to 8 in those mixtures, with high deterioration of mechanical properties. The mullite hypothesis as a strengthening mechanism in triaxial porcelains was clearly manifested when the samples are fast cooled. This mechanism was the main responsible for the strengthening, what contrasts with the increase in flaw size. The microscopic residual stress caused by the thermal expansion mismatch of the phases also acted as a reinforcement mechanism.
Keywords: Porcelain tile; Firing; Cooling rate; Mechanical properties; Residual stresses

Y. Wang, W.Z. Shao, L. Zhen, B.Y. Zhang,
Hot deformation behavior of delta-processed superalloy 718,
Materials Science and Engineering: A,
Volume 528, Issues 7–8,
2011,
Pages 3218-3227,
ISSN 0921-5093,
https://doi.org/10.1016/j.msea.2011.01.013.
(https://www.sciencedirect.com/science/article/pii/S0921509311000219)
Abstract: Flow stress behavior and microstructures during hot compression of delta-processed superalloy 718 at temperatures from 950 to 1100°C with strain rates of 10−3 to 1s−1 were investigated by optical microscopy (OM), electron backscatter diffraction (EBSD) technique and transmission electron microscopy (TEM). The relationship between the peak stress and the deformation conditions can be expressed by a hyperbolic-sine type equation. The activation energy for the delta-processed superalloy 718 is determined to be 467kJ/mol. The change of the dominant deformation mechanisms leads to the decrease of stress exponent and the increase of activation energy with increasing temperature. The dynamically recrystallized grain size is inversely proportional to the Zener–Hollomon (Z) parameter. It is found that the dissolution rate of δ phases under hot deformation conditions is much faster than that under static conditions. Dislocation, vacancy and curvature play important roles in the dissolution of δ phases. The main nucleation mechanisms of dynamic recrystallization (DRX) for the delta-processed superalloy 718 include the bulging of original grain boundaries and the δ phase stimulated DRX nucleation, which is closely related to the dissolution behavior of δ phases under certain deformation conditions.
Keywords: Delta-processed superalloy 718; Hot deformation; δ phase; Dissolution; Dynamic recrystallization

A. Samet-Meziou, A.L. Helbert-Etter, T. Baudin,
Comparison between recrystallization mechanisms in copper and Ti-IF steel after a low amount of deformation,
Materials Science and Engineering: A,
Volume 528, Issues 10–11,
2011,
Pages 3829-3832,
ISSN 0921-5093,
https://doi.org/10.1016/j.msea.2011.01.075.
(https://www.sciencedirect.com/science/article/pii/S0921509311000979)
Abstract: A comparison is proposed between results published recently on recrystallization of bcc (body-centered cubic) alloys such as Ti-IF steel and on face-centered cubic (fcc) material such as copper. The stored energy during the deformation by both crystallographic structures and the evolution of the microstructure during recrystallization (recovery, coalescence, subgrain growth and grain growth…) are detailed. The similarity of mechanisms involved during the recrystallization is discussed.
Keywords: Stored energy; Recrystallization mechanisms; Ti-IF steel; Copper

Fusheng Pan, Mingbo Yang, Jia Shen, Lu Wu,
Effects of minor Zr and Sr on as-cast microstructure and mechanical properties of Mg–3Ce–1.2Mn–0.9Sc (wt.%) magnesium alloy,
Materials Science and Engineering: A,
Volume 528, Issues 13–14,
2011,
Pages 4292-4299,
ISSN 0921-5093,
https://doi.org/10.1016/j.msea.2011.01.069.
(https://www.sciencedirect.com/science/article/pii/S0921509311000918)
Abstract: The effects of minor Zr and Sr on the as-cast microstructure and mechanical properties of the Mg–3Ce–1.2Mn–0.9Sc (wt.%) alloy were investigated by using optical and electron microscopies, differential scanning calorimetry (DSC) analysis, and tensile and creep tests. The results indicate that adding minor Zr and/or Sr to the Mg–3Ce–1.2Mn–0.9Sc alloy does not cause an obvious change in the morphology and distribution of the Mg12Ce phase. However, the grains of the Zr and/or Sr-containing alloys are effectively refined. Among the Zr and/or Sr-containing alloys, the grains of the alloy with the addition of 0.5wt.%Zr+0.1wt.%Sr are the finest, followed by the alloys with the additions of 0.5wt.%Zr and 0.1wt.%Sr, respectively. In addition, small additions of Zr and/or Sr can improve the tensile and creep properties of the Mg–3Ce–1.2Mn–0.9Sc alloy. Among the Zr and/or Sr-containing alloys, the alloy with the addition of 0.5wt.%Zr+0.1wt.%Sr obtains the optimum tensile and creep properties.
Keywords: Magnesium alloy; Mg–Ce–Mn–Sc alloy; Grain refinement; Zr and Sr additions

Mohsen Masoumi, Majid Hoseini, Mihriban Pekguleryuz,
The influence of Ce on the microstructure and rolling texture of Mg–1%Mn alloy,
Materials Science and Engineering: A,
Volume 528, Issues 7–8,
2011,
Pages 3122-3129,
ISSN 0921-5093,
https://doi.org/10.1016/j.msea.2010.12.096.
(https://www.sciencedirect.com/science/article/pii/S0921509310015042)
Abstract: In this study, the microstructures and textures of rolled and rolled/annealed Mg–1wt.%Mn-based alloys containing different levels of Ce (from 0.05 to 1.0wt.%) were examined. The Ce addition refined the as-cast and rolled/annealed grain structure of Mg–1wt.%Mn alloy. Moreover, the overall texture intensity of basal pole was weakened for rolled as well as rolled/annealed Mg–Mn–Ce alloys compared to the Mg–1wt.%Mn (M1) alloy. The texture weakening was attributed to the solid solubility of Ce in Mg rather than particle stimulated nucleation (PSN) or c/a ratio alteration.
Keywords: Magnesium; Rolling; Microstructure; Texture

Alireza Sadeghi, Majid Hoseini, Mihriban Pekguleryuz,
Effect of Sr addition on texture evolution of Mg–3Al–1Zn (AZ31) alloy during extrusion,
Materials Science and Engineering: A,
Volume 528, Issues 7–8,
2011,
Pages 3096-3104,
ISSN 0921-5093,
https://doi.org/10.1016/j.msea.2010.12.091.
(https://www.sciencedirect.com/science/article/pii/S0921509310014991)
