Repository: HarryWang2222/Metal_GPT_prep

# Metal_GPT_prep
 codes for Metal GPT preparation

File: sci-hub-crawler-master/version2.2/data_2/mse134.txt (part 1 of 4)
Hong Chang, Jon Binner, Rebecca Higginson, Paul Myers, Peter Webb, Gus King,
High strain rate characteristics of 3-3 metal–ceramic interpenetrating composites,
Materials Science and Engineering: A,
Volume 528, Issue 6,
2011,
Pages 2239-2245,
ISSN 0921-5093,
https://doi.org/10.1016/j.msea.2010.12.016.
(https://www.sciencedirect.com/science/article/pii/S0921509310014097)
Abstract: 3-3 interpenetrating composites (IPCs) are novel materials with potentially superior multifunctional properties compared with traditional metal matrix composites. The aim of the present work was to evaluate the high strain rate performance of the metal–ceramic IPCs produced using a pressureless infiltration technique through dynamic property testing, viz. the split Hopkinson's pressure bar (SHPB) technique and depth of penetration (DoP) analysis, and subsequent damage assessment. Though the IPCs contained rigid ceramic struts, the samples plastically deformed with only localised fracture in the ceramic phase following SHPB. Metal was observed to bridge the cracks formed during high strain rate testing, this latter behaviour must have contributed to the structural integrity and performance of the IPCs. Whilst the IPCs were not suitable for resisting high velocity, armour piercing rounds on their own, when bonded to a 3mm thick, dense Al2O3 front face, they caused significant deflection and the depth of penetration was reduced.
Keywords: Interpenetrating composites; Split Hopkinson's pressure bar; Depth of penetration; Damage characterisation

Richard J. Ball, Adel El-Turki, Geoffrey C. Allen,
Influence of carbonation on the load dependent deformation of hydraulic lime mortars,
Materials Science and Engineering: A,
Volume 528, Issues 7–8,
2011,
Pages 3193-3199,
ISSN 0921-5093,
https://doi.org/10.1016/j.msea.2010.12.070.
(https://www.sciencedirect.com/science/article/pii/S0921509310014772)
Abstract: The time dependent deformation of natural hydraulic lime mortar (NHL3.5) through creep and shrinkage under load, in the first 63 days after mixing, has been investigated. An apparatus was constructed to measure the dimensional changes of eight individual specimens simultaneously. The influence of load on deformation rate was found to decrease with time during the experiment. The rate of decrease in load dependent deformation, creep, with time was shown to be inversely proportional to the extent of carbonation. This observation supports the theory that deformation can be explained by the dissolution of calcium hydroxide crystals under stress and subsequent re-precipitation of calcite in areas free from stress.
Keywords: Lime mortar; Deformation; Creep; Shrinkage; Raman spectroscopy; Thermogravimetric analysis

T.T. Sasaki, M. Barkey, G.B. Thompson, Y. Syarif, D. Fox,
Microstructural evolution of copper clad steel bimetallic wire,
Materials Science and Engineering: A,
Volume 528, Issue 6,
2011,
Pages 2974-2981,
ISSN 0921-5093,
https://doi.org/10.1016/j.msea.2010.12.032.
(https://www.sciencedirect.com/science/article/pii/S0921509310014255)
Abstract: We investigated the microstructure of two different bimetallic wires of Copper Clad Low Carbon Steel Wire (LCSW), which had a 1006 steel core, and Copper Clad High Carbon Steel Wire (HCSW), which had a 1055 steel core. The HCSW generally showed higher hardness than LCSW because of the pearlitic grain structure. A low temperature annealing at 720°C to the drawn HCSW caused a significant reduction of hardness, which was as low as that of an annealed LCSW. In general, both LCSW and HCSW showed strong global textured features after drawing, with the steel having a strong 〈110〉 fiber texture and the copper having a 〈111〉–〈112〉 deformation direction. At the interface, a grain size discrepancy at the steel–copper interface was observed. Post-drawing, the LCSW copper grains exhibited refined grain sizes near the interface and has been explained in terms of shear strain gradient. The HCSW did not exhibit this copper grain size distribution but did exhibit a coarsening of the steel grains near the interface after a subsequent 720°C heat treatment. This is attributed to the large localized stress concentration at the perimeter of the steel region during the drawing process. The strain induced regions at the steel–copper interface have been simulated by finite element modeling. These grain size discrepancies caused the smooth variation in nanohardness across the interface.
Keywords: Copper clad steel; Drawing; Texture; Finite element modeling

F. Tehrani, M.H. Abbasi, M.A. Golozar, M. Panjepour,
The effect of particle size of iron powder on α to γ transformation in the nanostructured high nitrogen Fe–Cr–Mn–Mo stainless steel produced by mechanical alloying,
Materials Science and Engineering: A,
Volume 528, Issue 12,
2011,
Pages 3961-3966,
ISSN 0921-5093,
https://doi.org/10.1016/j.msea.2010.12.043.
(https://www.sciencedirect.com/science/article/pii/S0921509310014498)
Abstract: In this study, the effect of particle size of iron powder on α to γ transformation in the nanostructured high nitrogen Fe–18Cr–10Mn–4Mo stainless steel, produced by mechanical alloying (MA) was investigated. For this purpose iron powders with two different particle sizes were used. MA was performed under nitrogen atmosphere, using a high-energy planetary ball mill. X-ray diffraction (XRD) patterns and nitrogen analysis revealed that by decreasing the iron mean particle size, a higher transformation rate is obtained due to increase in the rate of nitrogen absorption. Moreover, nitrogen solubility in both milled samples was increased noticeably by increasing the milling time. This is believed to be due to the increase of lattice defects and development of nanostructure through MA. Variations of grain size and internal lattice strain versus milling time, for both iron particle sizes, showed that the critical ferrite grain size for austenite nucleation is less than 10nm.
Keywords: Mechanical alloying; Steel; Phase transformation; Grain boundaries; Nanostructured

Maoyin Wang, Renlong Xin, Bingshu Wang, Qing Liu,
Effect of initial texture on dynamic recrystallization of AZ31 Mg alloy during hot rolling,
Materials Science and Engineering: A,
Volume 528, Issue 6,
2011,
Pages 2941-2951,
ISSN 0921-5093,
https://doi.org/10.1016/j.msea.2010.11.069.
(https://www.sciencedirect.com/science/article/pii/S0921509310013560)
Abstract: Wedge-shaped AZ31 plates with two kinds of initial textures were rolled at 573K to investigate the effect of initial texture on dynamic recrystallization (DRX). The results indicated that the initiation and nucleation of DRX were closely related to the initial texture. The initiation and completion of DRX in the TD-plate were significantly retarded compared with that in the ND-plate. Twin related DRX nucleation was mainly observed in the ND-plate samples; while gain boundary related DRX nucleation was mainly observed in the TD-plate samples. The different DRX behavior between the TD- and ND-plates was attributed to the different deformation mechanism occurring before DRX initiation. For the ND-plate, dislocation glide was considered as the main deformation mechanism accompanied with {10−11}–{10−12} double twin, which led to the increment of a faster increasing stored energy within the grains. And {10−11}–{10−12} double twin was mainly found to be DRX nucleation site for the ND-plate. For the TD-plate, {10−12} extension twin was the dominant deformation mechanism which resulted in a basal texture with the c-axis nearly parallel to ND. The stored energy caused by dislocation motion was relatively small in the TD-plate before a basal texture was formed, which was considered as the main reason of that DRX was retarded in the TD-plate compared with that in the ND-plate. Based on the difference in deformation mechanism and DRX mechanism caused by the different initial texture, the variation in grain size, micro-texture and misorientation angle distribution in the ND and TD plates were discussed.
Keywords: AZ31 Mg; Hot rolling; Dynamic recrystallization; Initial texture; Twining; Dislocation glide

M. Suresh, A. Srinivasan, K.R. Ravi, U.T.S. Pillai, B.C. Pai,
Microstructural refinement and tensile properties enhancement of Mg–3Al alloy using charcoal additions,
Materials Science and Engineering: A,
Volume 528, Issue 6,
2011,
Pages 2502-2508,
ISSN 0921-5093,
https://doi.org/10.1016/j.msea.2010.12.008.
(https://www.sciencedirect.com/science/article/pii/S0921509310014012)
Abstract: Significant grain refinement in Mg–3Al alloy is achieved with the addition of charcoal due to the formation of Al4C3 particles, which act as effective nuclei for magnesium grains. Addition of 0.5wt% charcoal has lead to reduced grain size of Mg–3Al alloy from 500 to 80μm and no substantial grain refinement is obtained on further addition of charcoal. The results further reveal that the prolonged holding of the melt after the addition of charcoal has not affected the grain refining efficiency of Al4C3. Steady increase in tensile properties observed with increasing amount of charcoal addition has been attributed to the grain refinement and the presence of fine Al4C3 particles. The strengthening mechanisms due to charcoal addition are discussed in terms of Hall–Petch relation and dispersion strengthening. The predicted values are in good agreement with experimental results.
Keywords: Casting; Mg–Al alloys; Grain refinement

Xiaolei Shi, Yali Dong, Fumin Xu, Yi Tan, Lai Wang, Jenn-ming Yang,
Preparation and properties of nano-SiC strengthening Al2O3 composite ceramics,
Materials Science and Engineering: A,
Volume 528, Issue 6,
2011,
Pages 2246-2249,
ISSN 0921-5093,
https://doi.org/10.1016/j.msea.2010.11.085.
(https://www.sciencedirect.com/science/article/pii/S0921509310013729)
Abstract: The processing and mechanical behaviors of Al2O3-xwt.%SiC (x=1, 2, 5, ASx) nano-composites prepared by the in situ synthesis of SiC from polycarbosilane (PCS) were investigated. The composites were densified by hot pressing. The microstructure and mechanical properties of the sintered composites were analyzed. The results showed that a fully dense structure was obtained when a few nano-SiC were doped and that the fracture toughness and strength were highly improved compared with those of monolithic Al2O3. The fracture toughness reached 5.1MPa m1/2 in AS2 composite. The maximum flexural strength was 516MPa obtained in AS1 composite.
Keywords: Al2O3–SiC; Polycarbosilane; Flexural strength; Fracture toughness

J.X. Zhao, Z.F. Zhang,
Comparison of compressive deformation and fracture behaviors of Zr- and Ti-based metallic glasses with notches,
Materials Science and Engineering: A,
Volume 528, Issue 6,
2011,
Pages 2967-2973,
ISSN 0921-5093,
https://doi.org/10.1016/j.msea.2010.12.020.
(https://www.sciencedirect.com/science/article/pii/S0921509310014139)
Abstract: Compressive tests on the Zr- and Ti-based metallic glasses with different notches were investigated to compare their shear fracture mechanism and plastic deformation abilities. It is found that the plasticity of the two metallic glasses can be improved by installing two semicircular symmetrical notches even for the Ti-based metallic glass which has nearly zero compressive plasticity. The enhanced plasticity may be ascribed to the easy initiation of shear bands (SBs) around the notches, and the consequent blocking effect of notches on the propagation of shear bands according to the large-scale stress gradient. Additionally, based on a theoretical model originated from the concept of critical steady shear displacement (CSSD), compared with the sizes of smooth regions on the fracture surface, the plasticity difference of the two different metallic glasses was analyzed quantitatively. The current findings might provide an approach to understand and estimate the difference in the plastic deformation abilities on diverse metallic glasses, as well as the ones with large-scale stress gradient.
Keywords: Metallic glass; Notches; Plasticity; Shear band; Fracture

J.-B. le Graverend, J. Cormier, P. Caron, S. Kruch, F. Gallerneau, J. Mendez,
Numerical simulation of γ/γ′ microstructural evolutions induced by TCP-phase in the MC2 nickel base single crystal superalloy,
Materials Science and Engineering: A,
Volume 528, Issue 6,
2011,
Pages 2620-2634,
ISSN 0921-5093,
https://doi.org/10.1016/j.msea.2010.11.081.
(https://www.sciencedirect.com/science/article/pii/S0921509310013687)
Abstract: The influence of topologically close packed-phase (TCP-phase) precipitation on the γ/γ′ microstructure evolution of a single crystal superalloy has been studied. Four representative configurations of needle-shaped μ-phase particles observed in the MC2 alloy after creep deformation at 1050°C/160MPa have been selected. Finite element modeling was performed on the selected configurations using a crystal plasticity framework and a viscoplastic approach. The local calculated stress/strain fields in the vicinity of TCP-phase precipitates, especially stress concentration, allow an interpretation of the observed microstructural evolutions (γ′-precipitate orientation and thickness). Moreover, our numerical simulation brings a fruitful contribution to the understanding of the phenomenon often observed beyond needle-like μ-phase: the formation of a distorted γ/γ′ microstructure in lieu of the expected γ/γ′-rafted structure.
Keywords: Nickel base single crystal superalloy; μ-Phase; Creep; Microstructural evolution; Numerical simulation; Crystal plasticity model

Baolong Zheng, Osman Ertorer, Ying Li, Yizhang Zhou, Suveen N. Mathaudhu, Chi Y.A. Tsao, Enrique J. Lavernia,
High strength, nano-structured Mg–Al–Zn alloy,
Materials Science and Engineering: A,
Volume 528, Issues 4–5,
2011,
Pages 2180-2191,
ISSN 0921-5093,
https://doi.org/10.1016/j.msea.2010.11.073.
(https://www.sciencedirect.com/science/article/pii/S0921509310013602)
Abstract: The mechanical behavior and microstructure of nanocrystalline (nc) Mg AZ80 alloy, synthesized via a cryomilling and spark plasma sintering (SPS) approach are reported and discussed. The effects of cryomilling processing on chemistry, particle morphology, and microstructure of the Mg alloy powder are described and discussed. The experimental results show that cryomilling for 8h yields nc Mg agglomerates, approximately 30μm in size, with an internal average grain size of approximately 40nm. The mechanisms that are thought to be responsible for deformation twins that were observed in the cryomilled AZ80 powder are discussed. The cryomilled Mg powder was subsequently consolidated using SPS at 250, 300 and 350°C. The consolidated material consisted of a bimodal microstructure with nc fine and coarse grains formed in the SPS’ed Mg AZ80 microstructure. Inside of the coarse grains, nano-sized Mg17Al12 precipitates were observed. A maximum microhardness of 140HV, compressive yield strength of 442.3MPa, and ultimate strength of 546MPa are measured, which compare favorably to published values for conventional Mg alloys.
Keywords: Magnesium alloys; Nanocrystalline microstructure; Mechanical milling; Sintering

J.M.L. Reis,
Effect of aging on the fracture mechanics of unsaturated polyester based on recycled PET polymer concrete,
Materials Science and Engineering: A,
Volume 528, Issue 6,
2011,
Pages 3007-3009,
ISSN 0921-5093,
https://doi.org/10.1016/j.msea.2010.12.073.
(https://www.sciencedirect.com/science/article/pii/S0921509310014814)
Abstract: This research investigates, the fracture mechanics (toughness and energy), at early ages, of polymer concrete made with unsaturated polyester resin as binder. The results indicate that the fracture parameters (toughness and energy) decrease and the brittleness increases with the age of the polymer concrete.
Keywords: Mechanical characterization; Composites; Aging; Fracture

Hiroyuki Miyamoto, Takumi Ikeda, Toshiyuki Uenoya, Alexei Vinogradov, Satoshi Hashimoto,
Reversible nature of shear bands in copper single crystals subjected to iterative shear of ECAP in forward and reverse directions,
Materials Science and Engineering: A,
Volume 528, Issue 6,
2011,
Pages 2602-2609,
ISSN 0921-5093,
https://doi.org/10.1016/j.msea.2010.12.005.
(https://www.sciencedirect.com/science/article/pii/S0921509310013845)
Abstract: Copper single crystals were subjected to equal-channel angular pressing for two passes via the routes A and C, in order to examine the effect of iterative shear in forward and reverse directions on the development of shear bands in a crystallographic aspect. Shear bands were clearly revealed metallographically after one pass, which accompanies splitting of distinct crystallographic orientations. These shear bands remained after the second pass via route A, where shear was given in a forward direction with regard to the previous shear. Micro-indentation tests show that the shear bands were harder than the matrix, and both the shear bands and the matrix became harder progressively by the second pass. In route C, where the second shear is given in the parallel plane, but in the reverse direction with regard to the previous shear, most of these shear bands were less visible in metallographic and EBSD observations. Besides, the distribution of microhardness became homogeneous across the traces of shear bands and the matrix. It is suggested that the shear bands were dissolved by merging with the matrix by diffusion of the geometrically necessary dislocations (GND) delineating the shear bands and the matrix.
Keywords: Shear band; Copper single crystal; Microband; Equal-channel angular pressing (ECAP)

Da-Quan Zhang, Xin Jin, Li-Xin Gao, Hyung Goun Joo, Kang Yong Lee,
Effect of laser–arc hybrid welding on fracture and corrosion behaviour of AA6061-T6 alloy,
Materials Science and Engineering: A,
Volume 528, Issue 6,
2011,
Pages 2748-2754,
ISSN 0921-5093,
https://doi.org/10.1016/j.msea.2010.12.021.
(https://www.sciencedirect.com/science/article/pii/S0921509310014140)
Abstract: The welding condition of the hybrid laser–gas metal arc (GMA) welding for AA6061-T6 alloy was optimized by tensile test. Formability performance was checked by the bend test. Fractographic analysis indicates a large number of fine ductile type voids in the fracture surface. The microstructure measurements exhibit a dendritic cellular structure in the weld fusion zone (WFZ) and a partially melted zone adjacent to the fusion boundaries. The corrosion behaviour of the weldment and the base alloy were investigated by weight-loss test in nitric acid solution. The WFZ suffers more severe pitting than the rest regions in the weldment. It shows that corrosion cracking is owing to the precipitation of intermetallic phases and the formation of galvanic corrosion couplings in the weldment of AA6061-T6 alloy.
Keywords: Aluminum alloys; Welding; Fracture; Corrosion; Microstructure; Failure

Shaifulazuar Rozali, Yoshiharu Mutoh, Kohsoku Nagata,
Effect of frequency on fatigue crack growth behavior of magnesium alloy AZ61 under immersed 3.5mass% NaCl environment,
Materials Science and Engineering: A,
Volume 528, Issue 6,
2011,
Pages 2509-2516,
ISSN 0921-5093,
https://doi.org/10.1016/j.msea.2010.12.048.
(https://www.sciencedirect.com/science/article/pii/S0921509310014541)
Abstract: Fatigue crack growth test of AZ61 magnesium alloy was carried out under immersed NaCl environment at frequencies of 15, 5 and 0.5Hz under a stress ratio of 0.1. In order to investigate the effect of frequency on fatigue crack growth behavior in detail, additional tests at frequencies ranged from 15 to 0.01Hz were conducted under a constant ΔK of 3.25MPam1/2. Effect of frequency was clearly observed in low ΔK region, where fatigue crack growth rate decreased with decreasing frequency. Crack closure would be a dominant factor for the frequency effect observed under immersed NaCl environment at frequencies ranged from 15 to 0.5Hz. However, fatigue crack growth rates at frequencies lower than 0.05Hz were higher than those at frequencies higher than 0.5Hz. The accelerated fatigue crack growth rates at frequencies lower than 0.05Hz would be attributed to the corrosion attack at the crack tip.
Keywords: Fatigue crack growth; Frequency; Corrosion; NaCl; Crack closure; Magnesium alloys

W.C. Liu, J. Dong, X. Song, J.P. Belnoue, F. Hofmann, W.J. Ding, A.M. Korsunsky,
Effect of microstructures and texture development on tensile properties of Mg–10Gd–3Y alloy,
Materials Science and Engineering: A,
Volume 528, Issue 6,
2011,
Pages 2250-2258,
ISSN 0921-5093,
https://doi.org/10.1016/j.msea.2010.12.009.
(https://www.sciencedirect.com/science/article/pii/S0921509310014024)
Abstract: In this study, influence of microstructures and texture development induced by hot-extrusion and/or heat treatments as T4, T5 and T6 on tensile properties of the Mg–10Gd–3Y magnesium alloys was investigated. The results show that obvious changes have taken place in microstructure, texture and tensile properties of the studied alloy after hot extrusion and/or heat treatments. The as-extruded and three aging-treated alloys exhibit an ED//1 0 1¯ 0 fiber texture. While the fiber texture almost completely disappeared after T4 and T6 heat treatments. Aging treatments especially peak-aging can significantly improve the tensile strength and hardness of as-extruded alloy but at the cost of decreasing elongation. In contrast, T4 and T6 heat treatments are detrimental to the tensile properties and hardness of as-extruded alloy.
Keywords: Microstructure; Tensile property; Texture; Magnesium alloy; Heat treatment

Ali Nazari, Shadi Riahi,
The effects of TiO2 nanoparticles on physical, thermal and mechanical properties of concrete using ground granulated blast furnace slag as binder,
Materials Science and Engineering: A,
Volume 528, Issues 4–5,
2011,
Pages 2085-2092,
ISSN 0921-5093,
https://doi.org/10.1016/j.msea.2010.11.070.
(https://www.sciencedirect.com/science/article/pii/S0921509310013572)
Abstract: In the present study, flexural strength, pore structure, thermal behavior and microstructure characteristics of concrete containing ground granulated blast furnace slag and TiO2 nanoparticles as binder have been investigated. Portland cement was replaced by different amounts of ground granulated blast furnace slag and the properties of concrete specimens were investigated. Although it negatively impacts the properties of concrete at early ages, ground granulated blast furnace slag was found to improve the physical and mechanical properties of concrete up to 45wt% at later ages. TiO2 nanoparticles with the average particle size of 15nm were partially added to concrete with the optimum content of ground granulated blast furnace slag and physical and mechanical properties of the specimens were measured. TiO2 nanoparticle as a partial replacement of cement up to 3wt% could accelerate C–S–H gel formation as a result of increased crystalline Ca(OH)2 amount at the early age of hydration and hence increase flexural strength of concrete. The increased the TiO2 nanoparticles’ content more than 3wt%, causes the reduced the flexural strength because of the decreased crystalline Ca(OH)2 content required for C–S–H gel formation and unsuitable dispersed nanoparticles in the concrete matrix. TiO2 nanoparticles could improve the pore structure of concrete and shift the distributed pores to harmless and few-harm pores.
Keywords: Concrete; Ground granulated blast furnace slag; TiO2 nanoparticles; Flexural strength; TGA; XRD; Pore structure

Yasuyuki Miyano, Hidetoshi Fujii, Yufeng Sun, Yasuyuki Katada, Shuji Kuroda, Osamu Kamiya,
Mechanical properties of friction stir butt welds of high nitrogen-containing austenitic stainless steel,
Materials Science and Engineering: A,
Volume 528, Issue 6,
2011,
Pages 2917-2921,
ISSN 0921-5093,
https://doi.org/10.1016/j.msea.2010.12.071.
(https://www.sciencedirect.com/science/article/pii/S0921509310014784)
Abstract: In this study, the friction stir butt welding of 2-mm-thick high nitrogen-containing stainless steel (HNS; Ni-free austenitic stainless steel containing 1mass% nitrogen) plates was performed using a load-controlled friction stir welding (FSW) machine with a Si3N4-based tool at various welding speeds, i.e., 50mm/min, 100mm/min, 200mm/min and 300mm/min, and a constant tool rotating speed of 400rpm. To determine the optimum welding conditions to create reliable HNS FSW joints, the effect of the heat input on the mechanical properties of the HNS FSW joints was studied. The mechanical properties were evaluated by the Vickers hardness test and the tensile strength test. Full-penetrated and defect-free butt welded joints were successfully produced, under all the applied welding conditions. The stir zones consisted of very fine grained structures and showed an increase in the Vickers hardness. These joints also showed a higher tensile strength and yield strength than the base metal. In particular, the FSW welds obtained at a welding speed of 100mm/min, which showed the best mechanical properties, had a relatively higher Vickers hardness, which indicates a good relationship between the welding parameter (heat input) and the hardness profile due to the microstructure refinements. It was estimated that these welding conditions were optimal, and under these conditions both grain growth and α-phase formation were prevented.
Keywords: Friction stir welding; Butt-welding; Austenite; Phase transformation; Grain refinement; Nitride

H.Y. Yue, E.J. Guo, W.D. Fei, L.P. Wang,
Tensile properties and thermal stability of ZnO-coated aluminum borate whiskers reinforced 2024Al composite,
Materials Science and Engineering: A,
Volume 528, Issue 6,
2011,
Pages 2407-2411,
ISSN 0921-5093,
https://doi.org/10.1016/j.msea.2010.12.033.
(https://www.sciencedirect.com/science/article/pii/S0921509310014267)
Abstract: ZnO-coated aluminum borate whiskers reinforced 2024Al composite was fabricated by squeeze casting. Interfacial microstructures and tensile properties of the composite in as-cast and after thermal exposure were investigated. Fracture mechanisms of the composite in as-cast and after thermal exposure were also investigated. The results show that ZnO coating of the whiskers reacts with molten 2024Al and MgAl2O4 forms at the interface during squeeze casting. On the one hand, the interfacial reaction between ZnO and 2024Al can improve the wettability of the whiskers by molten 2024Al, increasing the tensile properties of as-cast composite. On the other hand, during thermal exposure, MgAl2O4 at the interface can effectively hinder serious interfacial reactions between the whiskers and magnesium in the matrix of 2024Al, improving the thermal stability of the composite at high temperatures.
Keywords: Composites; ZnO coating; Tensile properties; Thermal stability; Interface

X.C. Zhang, C.J. Liu, F.Z. Xuan, Z.D. Wang, S.T. Tu,
Effect of NiCr and NiCrAl coatings on the creep resistance of a Ni alloy,
Materials Science and Engineering: A,
Volume 528, Issue 6,
2011,
Pages 2282-2287,
ISSN 0921-5093,
https://doi.org/10.1016/j.msea.2010.12.037.
(https://www.sciencedirect.com/science/article/pii/S0921509310014309)
Abstract: The effect of plasma sprayed NiCr and NiCrAl coatings on the creep resistance of Nickel alloy 690 at temperature of 1033K was investigated. Experimental results showed that the coatings had a beneficial effect on the improvement of the creep resistance of substrate. However, there was almost no difference in the creep lives between the NiCr and NiCrAl coated specimens at a given stress level. The relation between the applied stress and time to rupture of the coated specimens can be estimated by using Larson-Miller equation. For the coated specimens tested at low applied stress levels, the product of the minimum creep rate and the time to rupture was a constant value. The θ projection method can be used to accurately characterize the creep behavior of the coated specimens. The variation of the creep strain along with time predicted by using θ projection method agreed well with the experimental results.
Keywords: Creep; Coating; θ Projection method; Minimum creep strain rate

Roohollah Jamaati, Sajjad Amirkhanlou, Mohammad Reza Toroghinejad, Behzad Niroumand,
Significant improvement of semi-solid microstructure and mechanical properties of A356 alloy by ARB process,
Materials Science and Engineering: A,
Volume 528, Issue 6,
2011,
Pages 2495-2501,
ISSN 0921-5093,
https://doi.org/10.1016/j.msea.2010.11.086.
(https://www.sciencedirect.com/science/article/pii/S0921509310013730)
Abstract: Accumulative roll bonding (ARB) process was used in this study as an effective method for manufacturing high-strength, finely-dispersed and highly-uniform A356 alloy. It was found that when the number of ARB cycles was increased, the uniformity of silicon particles in the aluminum matrix improved, the particles became finer and spheroider and therefore, the tensile strength (TS) and ductility of the samples improved. The microstructure of the manufactured A356 alloy after five ARB cycles indicated a totally modified structure such that it's TS and elongation values reached 269MPa and 5.3% which were 2.6 and 2.5 times greater than those of the as-cast material, respectively. Also, the hardness value increased from 55.4 (for as-cast sample) to 100.2HV (after the fifth cycle of ARB), and registered 81% increase.
Keywords: Aluminum alloy (A356); Semi-solid; Accumulative roll bonding; Microstructure; Mechanical properties

Horng-yu Wu, Pin-hou Sun, Feng-zheng Lin,
Anisotropic and tensile flow behaviors of Mg alloy AZ31B thin sheet in H24 condition at elevated temperatures,
Materials Science and Engineering: A,
Volume 528, Issue 6,
2011,
Pages 2522-2531,
ISSN 0921-5093,
https://doi.org/10.1016/j.msea.2010.11.082.
(https://www.sciencedirect.com/science/article/pii/S0921509310013699)
Abstract: In this work, a series of experiments was performed to explore the effects of anisotropy, strain rate, and temperature on microstructure change and associated mechanical response of a rolled AZ31B-H24 Mg alloy sheet under tension. Tensile tests were carried out on specimens in the 0, 45, and 90° to the rolling direction, using initial strain rates in the range of 4×10−3 to 1×10−1s−1 at temperatures of 250 and 370°C. Results showed that variations in flow behavior under tension could be related to the changes in microstructure resulting from applied tensile conditions. Resultant microstructures, such as degree of dynamic recrystallization, grain growth, and shape of the grain, were associated with temperature, strain rate, and tensile loading direction. The initial texture influenced the variations in changes in microstructure and mechanical properties upon testing in different directions. The specimens upon testing in the 45° to the rolling direction yielded higher m-value, lower strength, and greater elongation to failure under all test conditions.
Keywords: Anisotropy; AZ31B-H24 Mg alloy; Dislocation creep; Dynamic recrystallization; Strain rate sensitivity

Rong Chen, Fuqian Yang,
Effect of electric current on the creep deformation of lead,
Materials Science and Engineering: A,
Volume 528, Issue 6,
2011,
Pages 2319-2325,
ISSN 0921-5093,
https://doi.org/10.1016/j.msea.2010.12.047.
(https://www.sciencedirect.com/science/article/pii/S092150931001453X)
Abstract: Using the impression test, the effect of electric current on the creep deformation of Pb was studied in the temperature range of 343–403K and under the punching stress of 11.1–30.5MPa. During the impression test of constant load, a direct electric current in a range of 0–5A passed through the punch into the Pb-sample. A steady state creep with sudden jumps in the impression curves was observed. A power–law relation was used to describe the dependence of the steady state impression velocity on the punching stress. The average stress exponent increased from 3.2 to 4.0 with increasing electric current and the apparent activation energy was 36.0kJ/mol for small punching stresses. For large punching stresses, the average stress exponent decreased with increasing electric current and the apparent activation energy decreased from 63.5kJ/mol to 49.7kJ/mol with increasing electric current from 0 to 5A.
Keywords: Creep; Pb; Electric current

Zhihua Wang, Jianhu Shen, Guoxing Lu, Longmao Zhao,
Compressive behavior of closed-cell aluminum alloy foams at medium strain rates,
Materials Science and Engineering: A,
Volume 528, Issue 6,
2011,
Pages 2326-2330,
ISSN 0921-5093,
https://doi.org/10.1016/j.msea.2010.12.059.
(https://www.sciencedirect.com/science/article/pii/S0921509310014668)
Abstract: Compressive behavior of closed-cell aluminum alloy foams at strain rates of 10−3–450s−1 has been studied experimentally. The fully stress–strain curves of specimens at medium strain rates were obtained using the High Rate Instron Test System, which can maintain a constant loading rate. The experimental results show that plateau stress and energy absorption capacity are remarkable dependent on strain rate, while the densification strain has a negligible dependence.
Keywords: Impact test; Cellular materials; Strain rate sensitivity; Mechanical properties; Energy absorption

X.G. Fan, P.F. Gao, H. Yang,
Microstructure evolution of the transitional region in isothermal local loading of TA15 titanium alloy,
Materials Science and Engineering: A,
Volume 528, Issue 6,
2011,
Pages 2694-2703,
ISSN 0921-5093,
https://doi.org/10.1016/j.msea.2010.12.006.
(https://www.sciencedirect.com/science/article/pii/S0921509310013857)
Abstract: The microstructure of the transitional region determines the performance of TA15 component under isothermal local loading forming. To understand the characteristic of microstructure evolution in transitional region, a set of analogue experiments for isothermal local loading were designed and carried out to investigate the microstructure development under different temperatures and complex strain path. It is found that the isothermal local loading does not change the microstructural composition of TA15 alloy with initially equiaxed microstructure in the transitional region, though a small fraction of lamellar α phases appear at temperatures above 950°C due to reheating and small deformation in the second loading step. Recrystallization takes place in the β matrix but not in the primary equiaxed α phases. The β grains are fine and equiaxed irrespective of strain path due to recrystallization. The existence of lamellar α refines the β grains. Kinked and disordered primary equiaxed α phases are produced under complex strain path. The grain size of primary equiaxed α phases increases slightly due to static coarsening and strain induced grain growth in multi-heat processing. The volume fraction of primary equiaxed α phases is not influenced by strain path but determined by working temperature.
Keywords: Local loading; TA15 titanium alloy; Transitional region; Microstructure evolution

Chang Chen, Jianfeng Yang, Congyang Chu,
Effect of MgO content on the microstructure and mechanical properties of Fe–Cr–Ni/MgO composites produced by reactive hot pressing,
Materials Science and Engineering: A,
Volume 528, Issue 6,
2011,
Pages 2995-2998,
ISSN 0921-5093,
https://doi.org/10.1016/j.msea.2010.11.074.
(https://www.sciencedirect.com/science/article/pii/S0921509310013614)
Abstract: Fe–Cr–Ni/MgO (17.0–34.9wt.%) composites were produced by reactive hot pressing at 600°C/30MPa/2h. The composites comprised predominantly of Cr0.7Fe0.36Ni2.9, CrFe and MgO phases. The Fe–Cr–Ni/MgO (17.0wt.%) composite had the optimal mechanical properties: 5.09GPa for Vickers hardness, 412MPa for bending strength and 11.6MPam1/2 for fracture toughness, respectively.
Keywords: Reactive hot pressing; Composites; Microstructures; Mechanical properties

Y. Yang, F. Jiang, B.M. Zhou, X.M. Li, H.G. Zheng, Q.M. Zhang,
Microstructural characterization and evolution mechanism of adiabatic shear band in a near beta-Ti alloy,
Materials Science and Engineering: A,
Volume 528, Issue 6,
2011,
Pages 2787-2794,
ISSN 0921-5093,
https://doi.org/10.1016/j.msea.2010.12.053.
(https://www.sciencedirect.com/science/article/pii/S0921509310014590)
Abstract: The adiabatic shear band (ASB) was obtained by split Hopkinson pressure bar (SHPB) technique in the hat-shaped specimen of a near beta-Ti alloy. The microstructure and the phase transformation within the ASB were investigated by means of TEM. The results show that the elongated subgrains with the width of 0.2–0.4μm have been observed in the shear band boundary, while the microstructure inside the ASB consists of fine equiaxed subgrains that are three orders of magnitude smaller than the grains in the matrix. The β→ω(althermal) phase transformation has been observed in the ASB, and further analysis indicates that the shear band offers thermodynamic and kinetic conditions for the ω(althermal) phase formation and the high alloying of this alloy is another essential factor for this transformation to take place. The thermo-mechanical history during the shear localization is calculated. The rotational dynamic recrystallization (RDR) mechanism is used to explain the microstructure evolution mechanism in the shear band. Kinetic calculations indicate that the recrystallized fine subgrains are formed during the deformation and do not undergo significant growth by grain boundary migration after deformation.
Keywords: Adiabatic shear band; Dynamic recrystallization; Phase transformation; Titanium alloys

Jingjing Li, Sooho Kim, Theresa M. Lee, Paul E. Krajewski, Hui Wang, S. Jack. Hu,
The effect of prestrain and subsequent annealing on the mechanical behavior of AA5182-O,
Materials Science and Engineering: A,
Volume 528, Issues 10–11,
2011,
Pages 3905-3914,
ISSN 0921-5093,
https://doi.org/10.1016/j.msea.2010.12.014.
(https://www.sciencedirect.com/science/article/pii/S0921509310014073)
Abstract: The effect of uniaxial tensile prestrain and subsequent annealing on the post-annealing mechanical properties (elongation, yield stress and strain-hardening exponent) of AA5182-O was investigated. Experiments were performed at four prestrain levels (5, 10, 15, and 20%) and three annealing temperatures (300, 350, and 400°C), with holding times ranging from 5s to 1h. Empirical models for the yield stress of post-annealing AA5182-O were developed in terms of the applied prestrain, annealing temperature, and time for static recovery and recrystallization processes. The strain-hardening exponent was shown to have a linear correlation with the logarithm of yield stress. The above models can be used in formability analyses and forming process optimization.
Keywords: Post-anneal; Elongation; Yield stress; Strain-hardening exponent; Static recovery; Static recrystallization

Q. Yang, X. Li, K. Chen, Y.J. Shi,
Effect of tool geometry and process condition on static strength of a magnesium friction stir lap linear weld,
Materials Science and Engineering: A,
Volume 528, Issue 6,
2011,
Pages 2463-2478,
ISSN 0921-5093,
https://doi.org/10.1016/j.msea.2010.12.030.
(https://www.sciencedirect.com/science/article/pii/S0921509310014231)
