Repository: HarryWang2222/Metal_GPT_prep

# Metal_GPT_prep
 codes for Metal GPT preparation

File: sci-hub-crawler-master/version2.2/data_2/mse135.txt (part 1 of 4)
B. Klimkeit, S. Castagnet, Y. Nadot, A. El Habib, G. Benoit, S. Bergamo, C. Dumas, S. Achard,
Fatigue damage mechanisms in short fiber reinforced PBT+PET GF30,
Materials Science and Engineering: A,
Volume 528, Issue 3,
2011,
Pages 1577-1588,
ISSN 0921-5093,
https://doi.org/10.1016/j.msea.2010.10.081.
(https://www.sciencedirect.com/science/article/pii/S0921509310012591)
Abstract: The fatigue damage of a glass-reinforced PolyButylene Terephthalate and PolyEthylene Terephthalate with the fiber volume fraction of 30% (PBT+PET GF30) is investigated by means of various techniques. Fatigue tests at R=0.1 are carried out on dogbone specimens and tubular specimens with different fiber orientations. The macroscopic evolution of the material behavior is evaluated and fatigue damage mechanisms are observed with a replica technique, Infrared imaging and scanning electron microscopy. A fatigue damage scenario is finally proposed. It is shown that the propagation of a single macroscopic crack is not the major fatigue mechanism under fatigue loading. Damage is spatially distributed in the material and the classical circular crack at the end of the fiber is confirmed as the based fatigue mechanisms. It is also shown that the damage observed alongside the fibers is related to spatial distribution of fiber rather than stress distribution around one single fiber.
Keywords: PBT+PET GF30; Replica technique; Cavitation; Fatigue mechanisms; Short fiber

Hongbo Li, Yongting Zheng, Jiecai Han, Lijuan Zhou,
Effect of reactant Ti/B4C ratio on the stoichiometry and mechanical properties of h-BN–Ti(C,N) prepared by combustion synthesis,
Materials Science and Engineering: A,
Volume 528, Issue 6,
2011,
Pages 2380-2384,
ISSN 0921-5093,
https://doi.org/10.1016/j.msea.2010.11.041.
(https://www.sciencedirect.com/science/article/pii/S0921509310013286)
Abstract: h-BN–Ti(C,N) ceramic composites were prepared by combustion synthesis from B4C–Ti powder compacts ignited under high gaseous nitrogen pressure. The influences of Ti/B4C ratio in reactant on the combustion temperature and velocity, phase composition and N content in Ti(C,N) phase were analyzed through theoretical and experimental studies. Experimental results show that combustion temperature and velocity increased with the increase of Ti/B4C ratio in reactant. TiN is the preferential formation phase under high nitrogen pressure, which resulted in higher N content in Ti(C,N) phase. Mechanical properties of the composites increased with the increase of Ti/B4C ratio because of higher Ti(C,N) content in products.
Keywords: h-BN ceramic composite; Titanium carbonitride; Combustion synthesis; Mechanical properties

C. Hin, B.D. Wirth,
Formation of oxide nanoclusters in nanostructured ferritic alloys during anisothermal heat treatment: A kinetic Monte Carlo study,
Materials Science and Engineering: A,
Volume 528, Issues 4–5,
2011,
Pages 2056-2061,
ISSN 0921-5093,
https://doi.org/10.1016/j.msea.2010.11.017.
(https://www.sciencedirect.com/science/article/pii/S0921509310013043)
Abstract: Kinetic Monte Carlo simulations, based on rigid lattice approximation, have been performed to study the homogeneous precipitation in Fe–Y–O and Fe–Ti–O alloys during anisothermal heat treatments. Simulations predict different kinetic behaviors, including transient precipitation of metastable iron oxides followed by precipitation of Y2O3 or Ti2O3 nanoclusters. Then, precipitation kinetics in ternary alloys are compared. Significant differences in the precipitation behaviour of Y2O3 and Ti2O3 were observed as result of dramatically different diffusion rates of Y and Ti atoms.
Keywords: ODS alloys; Homogeneous precipitation; MC-simulations; Anisothermal heat treatment

A.S. Schneider, C.P. Frick, B.G. Clark, P.A. Gruber, E. Arzt,
Influence of orientation on the size effect in bcc pillars with different critical temperatures,
Materials Science and Engineering: A,
Volume 528, Issue 3,
2011,
Pages 1540-1547,
ISSN 0921-5093,
https://doi.org/10.1016/j.msea.2010.10.073.
(https://www.sciencedirect.com/science/article/pii/S0921509310012517)
Abstract: The size effect in body-centered cubic metals is comprehensively investigated through micro/nano-compression tests performed on focused ion beam machined tungsten (W), molybdenum (Mo) and niobium (Nb) pillars, with single slip [235] and multiple slip [001] orientations. The results demonstrate that the stress–strain response is unaffected by the number of activated slip systems, indicating that dislocation–dislocation interaction is not a dominant mechanism for the observed diameter dependent yield strength and strain hardening. Furthermore, the limited mobility of screw dislocations, which is different for each material at ambient temperature, acts as an additional strengthening mechanism leading to a material dependent size effect. Nominal values and diameter dependence of the flow stress significantly deviate from studies on face-centered cubic metals. This is demonstrated by the correlation of size dependence with the material specific critical temperature. Activation volumes were found to decrease with decreasing pillar diameter further indicating that the influence of the screw dislocations decreases with smaller pillar diameter.
Keywords: Micropillar compression; Bcc metals; Size effect; Screw dislocation mobility

A. Carman, L.C. Zhang, O.M. Ivasishin, D.G. Savvakin, M.V. Matviychuk, E.V. Pereloma,
Role of alloying elements in microstructure evolution and alloying elements behaviour during sintering of a near-β titanium alloy,
Materials Science and Engineering: A,
Volume 528, Issue 3,
2011,
Pages 1686-1693,
ISSN 0921-5093,
https://doi.org/10.1016/j.msea.2010.11.004.
(https://www.sciencedirect.com/science/article/pii/S0921509310012918)
Abstract: A near-β Ti–5Al–5Mo–5V–2Cr–1Fe alloy was produced using the blended elemental powder metallurgy approach. The microstructural development and distributions of the alloying elements were investigated during transformation of the heterogeneous powder compacts into the final homogenous alloy product. The influence of different alloying elements and their combination on microstructural evolution and chemical homogenisation is discussed. X-ray mapping and line scans found the order of the rates at which the alloying elements diffuse into the Ti matrix. It was concluded that the addition of 1% Fe as alloying element with the fastest diffusivity in titanium has a positive influence on the characteristics of sintered alloy.
Keywords: Titanium alloys; Sintering; Powder metallurgy; Scanning electron microscopy; Microstructure; Diffusion

Brian K. VanLeeuwen, Kristopher A. Darling, Carl C. Koch, Ron O. Scattergood,
Novel technique for the synthesis of ultra-fine porosity metal foam via the inclusion of condensed argon through cryogenic mechanical alloying,
Materials Science and Engineering: A,
Volume 528, Issues 4–5,
2011,
Pages 2192-2195,
ISSN 0921-5093,
https://doi.org/10.1016/j.msea.2010.11.057.
(https://www.sciencedirect.com/science/article/pii/S0921509310013444)
Abstract: It was discovered that mechanical milling of metal powders in an ultra high purity argon atmosphere at cryogenic temperatures can result in argon being incorporated into the metal. This incorporated argon causes expansion by increasing the porosity when the material is annealed. The resulting annealed material can be classified as metal foam due to its highly porous nature. The most porous samples were measured to have nearly 50% porosity. This effect was observed in nominally pure copper and an alloy of 81at% palladium and 19at% zirconium.
Keywords: Metal foam; Cryogenic temperatures; Mechanical milling; Copper; Porosity

Sabrina Alam Khan, Md. Shahnewaz Bhuiyan, Yukio Miyashita, Yoshiharu Mutoh, Toshikatsu Koike,
Corrosion fatigue behavior of die-cast and shot-blasted AM60 magnesium alloy,
Materials Science and Engineering: A,
Volume 528, Issues 4–5,
2011,
Pages 1961-1966,
ISSN 0921-5093,
https://doi.org/10.1016/j.msea.2010.11.033.
(https://www.sciencedirect.com/science/article/pii/S0921509310013201)
Abstract: Magnesium (Mg) and its alloys have a long tradition of use as a lightweight material in the field of commercial and especially automotive construction. Unfortunately its poor corrosion resistance restricts its use under corrosive atmosphere. So far, most of the research works on corrosion fatigue properties of Mg alloys have dealt with effect of pre-existing pit or effect of pitting corrosion. In our previous work, it has been found that fatigue cracks initiate and propagate from corrosion-induced surface defects rather than pits. In the present study, fatigue tests of as-cast and shot-blasted AM60 Mg alloy specimens were carried out in three environments: low humidity (relative humidity 55%RH), high humidity (relative humidity 80%RH) and 5% NaCl. Fatigue strengths were degraded in the high humidity and NaCl environments for both the as-cast and the shot-blasted specimens. Cracks were nucleated from corrosion-induced surface defects which then propagated until final failure. Considering the corrosion-induced surface defect as a stress raiser, the stress intensity factor value was estimated. The estimated value was almost coincided with the threshold stress intensity factor range. The shot-blasted specimens showed improved fatigue strength under all the three environments compared to the as-cast specimens. It was speculated that improvement of fatigue strength due to shot-blasting resulted from the hardening and compressive residual stress near surface region induced by shot-blasting.
Keywords: Corrosion fatigue; High humidity; NaCl environment; Corrosion-induced surface defect; Shot-blasting; Magnesium alloy

Costantino Del Gaudio, Enrico Ercolani, Francesca Nanni, Alessandra Bianco,
Assessment of poly(ɛ-caprolactone)/poly(3-hydroxybutyrate-co-3-hydroxyvalerate) blends processed by solvent casting and electrospinning,
Materials Science and Engineering: A,
Volume 528, Issue 3,
2011,
Pages 1764-1772,
ISSN 0921-5093,
https://doi.org/10.1016/j.msea.2010.11.012.
(https://www.sciencedirect.com/science/article/pii/S0921509310012992)
Abstract: Poly(ɛ-caprolactone) (PCL) and poly(3-hydroxybutyrate-co-3-hydroxyvalerate) (PHBV) were blended in different ratio, e.g. 30/70, 50/50 and 70/30 (w/w), by means of solvent casting or electrospinning. Microstructure, thermal and mechanical properties of cast films and non-woven mats were investigated by means of scanning electron microscopy (SEM), X-ray diffraction analysis (XRD), differential scanning calorimetry (DSC), and uniaxial tensile test. The microstructure of PHBV/PCL solvent cast films (thickness 65–100μm) was strictly dependent on the composition of the blend, a clean phase separation was observed for the 50/50 (w/w) sample. All electrospun PHBV/PCL blends (thickness 350–800μm) were characterised by uniform and homogenous fibers, the average size was about 3μm. Both techniques led to polymeric blends comprised of separate crystalline domains associated to an amorphous interdisperse phase. It has also been demonstrated that electrospun PHBV/PCL blends showed a lower segregation degree among the crystalline domains. Solvent cast blends were characterised by superior mechanical properties in terms of tensile modulus and tensile strength compared to electrospun ones. Fractured electrospun blends showed an overall fiber rearrangement in the direction of the applied load, eventually highlighting multiple necking regions along the fibers.
Keywords: Biodegradable polyesters; Polymeric blend; Electrospinning; Poly(ɛ-caprolactone); Poly(3-hydroxybutyrate-co-3-hydroxyvalerate); Solvent casting

H.Z. Li, H.J. Wang, X.P. Liang, H.T. Liu, Y. Liu, X.M. Zhang,
Hot deformation and processing map of 2519A aluminum alloy,
Materials Science and Engineering: A,
Volume 528, Issue 3,
2011,
Pages 1548-1552,
ISSN 0921-5093,
https://doi.org/10.1016/j.msea.2010.10.080.
(https://www.sciencedirect.com/science/article/pii/S092150931001258X)
Abstract: The flow stress features of 2519A aluminum alloy have been studied by isothermal compression in the temperature range from 300 to 450°C with strain rates of 0.01–10s−1 on Gleeble-1500 machine. The results show that the deformation temperature and the strain rate have obvious effects on the flow characteristic, and the flow stress increases with increasing strain rate and decreasing temperature. The flow stress of 2519A aluminum alloy deformed in the strain rate range of 0.01–1s−1 shows a dynamic recovery character; while that deformed at the strain rates of 10s−1 and in the deformation temperature range of 350–450°C shows part dynamic recrystallization character. The processing map at the strain of 0.5 is obtained and exhibits two safe deformation domains (350–400°C at 0.001s−1 and 300–450°C at 1–10s−1). According to the processing map and microstructure observation, the optimum hot-working condition for 2519A aluminum alloy is determined to be 450°C and 10s−1.
Keywords: 2519A aluminum alloy; Hot compression deformation; Processing map; Optimum parameter

Josh Kacher, I.M. Robertson, Matt Nowell, J. Knapp, Khalid Hattar,
Study of rapid grain boundary migration in a nanocrystalline Ni thin film,
Materials Science and Engineering: A,
Volume 528, Issue 3,
2011,
Pages 1628-1635,
ISSN 0921-5093,
https://doi.org/10.1016/j.msea.2010.10.109.
(https://www.sciencedirect.com/science/article/pii/S0921509310012876)
Abstract: Grain boundary migration associated with abnormal grain growth in pulsed-laser deposited Ni was studied in real time by annealing electron transparent films in situ in the transmission electron microscope. The resulting texture evolution and grain boundary types produced were evaluated by ex situ electron backscatter diffraction of interrupted anneals. The combination of these two techniques allowed for the investigation of grain growth rates, grain morphologies, and the evolution of the orientation and grain boundary distributions. Grain boundaries were found to progress in a sporadic, start/stop fashion with no evidence of a characteristic grain growth rate. The orientations of the abnormally growing grains were found to be predominately 〈111〉//ND throughout the annealing process. A high fraction of twin boundaries developed during the annealing process. The intermittent growth from different locations of the grain boundary is discussed in terms of a vacancy diffusion model for grain growth.
Keywords: Abnormal grain growth; Pulsed laser deposited Ni; Electron microscopy; Annealing

S. Spanrad, J. Tong,
Characterisation of foreign object damage (FOD) and early fatigue crack growth in laser shock peened Ti–6Al–4V aerofoil specimens,
Materials Science and Engineering: A,
Volume 528, Issues 4–5,
2011,
Pages 2128-2136,
ISSN 0921-5093,
https://doi.org/10.1016/j.msea.2010.11.045.
(https://www.sciencedirect.com/science/article/pii/S0921509310013328)
Abstract: Foreign object damage (FOD) has been identified as one of the primary life limiting factors for fan and compressor blades, with the leading edge of aerofoils particularly susceptible to such damage. In this study, a generic aerofoil specimen of Ti–6Al–4V alloy was used. The specimens were treated by laser shock peening (LSP) to generate compressive residual stresses in the leading edge region prior to impact. FOD was simulated by firing a cubical projectile at the leading edge using a laboratory gas gun at 200m/s, head-on; and at 250m/s, at an angle of 45°. The specimens were then subjected to 4-point bend fatigue testing under high cycle (HCF), low cycle (LCF) and combined LCF and HCF loading conditions. Scanning electron microscopy (SEM) was used to characterise the damage features due to FOD. Crack initiation and early crack growth due to FOD and subsequent fatigue growth were examined in detail. The results were compared between the two impact conditions; and with those from samples without LSP treatment as well as those impacted with spherical projectiles. The results seem to suggest that LSP has improved the crack growth resistance post FOD. Delayed onset of crack initiation was observed in LSPed samples compared to those without LSP under similar loading conditions. Damage features depend on the geometry of the projectile, the impact angle as well as the impact velocity.
Keywords: Ballistic impact; Damage characterisation; Foreign object damage; (FOD); Laser shock peening (LSP); LCF+HCF; SEM; Ti–6Al–4V

A.S. Hamada, L.P. Karjalainen,
Hot ductility behaviour of high-Mn TWIP steels,
Materials Science and Engineering: A,
Volume 528, Issue 3,
2011,
Pages 1819-1827,
ISSN 0921-5093,
https://doi.org/10.1016/j.msea.2010.11.030.
(https://www.sciencedirect.com/science/article/pii/S0921509310013171)
Abstract: The hot ductility behaviour of four high-Mn TWIP steels has been studied by hot tensile testing in the temperature range 700–1300°C at a strain rate of 1s−1. For all the studied steels with the single-phase austenitic structure, the hot ductility based on the reduction of area of tensile strained specimens is good. In the temperature range 1000–1200°C, dynamic recrystallization takes place and consequently the ductility is enhanced. Grain refinement by reheating at the lower reheating temperature (1150°C) significantly improves the hot ductility through inducing faster dynamic recrystallization. During high temperature deformation, 1.5wt.% of Al alloying is found to have a beneficial effect on the hot ductility due to strengthening of the steel, whereas the 0.019wt.% Nb alloying has insignificant effect. With high Al (3wt.%) and Si (3wt.%) alloying, the formation of ferrite phase at high temperatures along the austenite grain boundaries has the most deleterious effect on the hot ductility behaviour. Grain boundary sliding was recognized as the failure mechanism in the studied steels.
Keywords: High-Mn TWIP steels; Hot ductility; Dynamic recrystallization; Grain boundary sliding

Charles C.F. Kwan, Zhirui Wang,
A composite nature of cyclic strain accommodation mechanisms of accumulative roll bonding (ARB) processed Cu sheet materials,
Materials Science and Engineering: A,
Volume 528, Issues 4–5,
2011,
Pages 2042-2048,
ISSN 0921-5093,
https://doi.org/10.1016/j.msea.2010.11.018.
(https://www.sciencedirect.com/science/article/pii/S0921509310013055)
Abstract: A systematic investigation of the cyclic deformation behavior of OFHC copper processed by 7 cycles of accumulative roll bonding has been carried out. The ARB copper shows a unique composite natured microstructure with components of various grain sizes. Upon cyclic deformation, a general cyclic softening trend was observed. Due to the composite natured of the ARB copper microstructure, several micro-mechanisms have been observed to have activated for cyclic strain accommodation. These mechanisms were found to be activated in sequence rather than concurrently. The first of the mechanisms to activate is believed to be slip found in the pre-existing large equiaxed grains. Following the exhaustion of the above, the pre-existing shear bands were re-activated and further developed. It is believed that the strain incompatibility between the grains within the shear band and those outside was partially responsible for the coarsening of grains along the shear bands. The cyclic softening observed is believed to be related to the grain coarsening along the path of strain localization. However, due to the limited ductility and the abundance of crack nucleation sites, the cyclic lifespan of this ARB material was found not long enough for the extensive grain coarsening necessary in the development of a macro shear band. In an attempt to understand the behavior observed, the consideration of using a composite model is also discussed.
Keywords: Accumulative roll bonding; Cyclic response; Shear bands; Grain coarsening

Qiuming Peng, Jian Meng, Yangde Li, Yuangding Huang, Norbert Hort,
Effect of yttrium addition on lattice parameter, Young's modulus and vacancy of magnesium,
Materials Science and Engineering: A,
Volume 528, Issues 4–5,
2011,
Pages 2106-2109,
ISSN 0921-5093,
https://doi.org/10.1016/j.msea.2010.11.042.
(https://www.sciencedirect.com/science/article/pii/S0921509310013298)
Abstract: The effect of yttrium addition on fundamental characters of magnesium has been investigated by calculated and experimental methods. It was found that the lattice parameter increased and the axial ratio c/a decreased with the increment of yttrium in solid solution. The approximately linear relationship between Young's modulus and the content of yttrium in solid solution was observed in the single phase solid solution Mg–Y alloys (T4 state). However, Young's modulus was closely relevant to the fraction of second precipitate except the content of saturated yttrium in matrix for the aged Mg–Y alloys (T6 state). The concentration of vacancy increased with the increased content of yttrium in solid solution, which was mainly caused by the atomic size misfit and the difference of valence electrons between yttrium and magnesium.
Keywords: Elastic properties; Solid solution; Age hardening; Ab initio calculation

V. Rajinikanth, K. Venkateswarlu, Mani Kuntal Sen, Mousami Das, Saleh N. Alhajeri, Terence G. Langdon,
Influence of scandium on an Al–2% Si alloy processed by high-pressure torsion,
Materials Science and Engineering: A,
Volume 528, Issue 3,
2011,
Pages 1702-1706,
ISSN 0921-5093,
https://doi.org/10.1016/j.msea.2010.10.102.
(https://www.sciencedirect.com/science/article/pii/S0921509310012803)
Abstract: High-pressure torsion (HPT) was used to process Al–2% Si and Al–2% Si–0.25% Sc alloys for up to five turns and the mechanical properties of the processed materials were evaluated using the ball indentation technique (BIT). The results show that the presence of Al3Sc precipitates is effective in producing higher strength levels and greater grain refinement in the Al–2% Si–0.25% Sc alloy. The introduction of scandium reduces the grain size of the Al–2% Si alloy from ∼0.38 to ∼0.15μm after 5 turns of HPT and the corresponding maximum tensile strength is increased from ∼325 to ∼375MPa. The grain and substructure formation in the Al–2% Si alloy is similar to aluminum with dislocation cell formation and a reasonably recovered microstructure whereas in the Al–2% Si–0.25% Sc alloy it is non-homogeneous with arrays of non-equilibrium boundaries and dislocation tangles within the grains.
Keywords: Aluminum alloys; Ball indentation technique; High-pressure torsion; Scandium; Severe plastic deformation

Han Zhang, Xiaole Cheng, Bingzhe Bai, Hongsheng Fang,
The tempering behavior of granular structure in a Mn-series low carbon steel,
Materials Science and Engineering: A,
Volume 528, Issue 3,
2011,
Pages 920-924,
ISSN 0921-5093,
https://doi.org/10.1016/j.msea.2010.10.097.
(https://www.sciencedirect.com/science/article/pii/S092150931001275X)
Abstract: The granular structure in a Mn-series low carbon steel composed of ferrite matrix and martensite–austenite islands does not exhibit temper brittleness which is quite different from common microstructures in steels. This characteristic facilitates the performance optimization through adjusting tempering temperature. A good combination of tensile strength (750–1000MPa) and impact toughness (Aku, 138–154J) can be obtained after quenching and tempering at 400°C for a round billet with 250mm in diameter.
Keywords: Granular structure; Temper brittleness; Toughness; Carbides; Ferrite

R.H. Oskouei, R.N. Ibrahim,
The effect of typical flight temperatures on the fatigue behaviour of Al 7075-T6 clamped plates,
Materials Science and Engineering: A,
Volume 528, Issue 3,
2011,
Pages 1527-1533,
ISSN 0921-5093,
https://doi.org/10.1016/j.msea.2010.10.074.
(https://www.sciencedirect.com/science/article/pii/S0921509310012529)
Abstract: In this research work, fatigue behaviour of aircraft structural bolted plates at typical working temperatures has been studied. A holed plate of aluminium alloy 7075-T6 was clamped with the purpose of subjecting to both flight representative temperatures and longitudinal cyclic loadings simultaneously. In order to investigate the effect of the service temperature on the fatigue life of both lightly and firmly bolted plates, six different batches of specimens were considered. The specimens were clamped with two different tightening torques and then fatigue tested at ambient (25°C), low (−50°C) and high (60°C) temperatures. The obtained results revealed that the fatigue life of the clamped plates significantly improved when the temperature was lowered to −50°C. However, the fatigue behaviour of the clamped plates at 60°C is different compared to ambient temperature depending on the amount of applied clamping force.
Keywords: Fatigue; Bolted joints; Flight temperature regime; Aluminium alloys

B. Ravi Kumar, Sailaja Sharma, B. Mahato,
Formation of ultrafine grained microstructure in the austenitic stainless steel and its impact on tensile properties,
Materials Science and Engineering: A,
Volume 528, Issue 6,
2011,
Pages 2209-2216,
ISSN 0921-5093,
https://doi.org/10.1016/j.msea.2010.11.034.
(https://www.sciencedirect.com/science/article/pii/S0921509310013213)
Abstract: Commercial grade AISI 316L austenitic stainless steel was heavily cold rolled to 90% of thickness reduction. The cold rolled material was subjected to repetitive annealing treatment for short duration of 45–60s at various temperatures. The microstructure of the cold rolled and after annealing was studied by optical as well as transmission electron microscope. The microstructural examination of the specimens after repetitive annealing process revealed the formation of ultrafine grain size microstructure. It was also noted that depending on the processing condition the grain size distribution varied widely. The tensile testing of the annealed specimen showed that the yield strength increased by 4–5 times that of the coarse grained material. However, a loss in the strain hardening ability was observed in these specimens. A good combination of yield strength and ductility for ultrafine grained stainless steel as compared to the coarse grained material could be obtained by the optimization of the microstructure.
Keywords: Austenitic stainless steel; Grain refinement; Thermo-mechanical processing

Yujin Wang, Hua-Xin Peng, Yu Zhou, Gui-Ming Song,
Influence of ZrC content on the elevated temperature tensile properties of ZrCp/W composites,
Materials Science and Engineering: A,
Volume 528, Issue 3,
2011,
Pages 1805-1811,
ISSN 0921-5093,
https://doi.org/10.1016/j.msea.2010.11.029.
(https://www.sciencedirect.com/science/article/pii/S092150931001316X)
Abstract: The influence of ZrC content on the tensile deformation behavior and fracture strength of ZrCp/W composites in a temperature range of 800–1400°C was investigated. Both of the non-linear feature of the stress–strain curve and the rupture strain of the composites decreased with increasing ZrC content from 20 to 50vol% in all the tested temperatures. The maximum ultimate tensile strength of each ZrCp/W composite was found in the temperature range of 1000–1200°C. With increasing ZrC content from 20 to 50vol%, the maximum ultimate tensile strength of the ZrCp/W composite was decreased due to the porosity increase and the plasticity decrease of the composite although ZrC enhanced the tungsten matrix via load transferring and blocking dislocation movement in tungsten matrix.
Keywords: ZrCp/W composites; ZrC content; Ultimate tensile strength; High temperature; Deformation behavior

X.D. Ren, T. Zhang, Y.K. Zhang, D.W. Jiang, H.F. Yongzhuo, H.B. Guan, X.M. Qian,
Mechanical properties and residual stresses changing on 00Cr12 alloy by nanoseconds laser shock processing at high temperatures,
Materials Science and Engineering: A,
Volume 528, Issues 4–5,
2011,
Pages 1949-1953,
ISSN 0921-5093,
https://doi.org/10.1016/j.msea.2010.10.098.
(https://www.sciencedirect.com/science/article/pii/S0921509310012761)
Abstract: Effects of laser shock processing (LSP) on 00Cr12 alloy's mechanical properties at high temperatures were analyzed by investigating the changing of the residual stress and tensile properties. The results showed that the compressive residual stress produced by LSP, which makes the 00Cr12 alloy's yield strength and tensile strength increase, still played an important role in the high temperature tensile test. The tensile fracture showed that the break position and expand direction were changed because of the residual compressive stress existing, and the residual compressive stress was greatly released with the increasing temperature. The results demonstrated that the cycle, stress amplitude and temperature-dependent relaxation of compressive residual stresses were more pronounced than the decrease of near-surface work strengthening.
Keywords: Laser shock processing; 00Cr12 alloy; High temperature relaxation; Residual stress; Tensile property

Z. Trojanová, Z. Száraz, F. Chmelík, P. Lukáč,
Acoustic emission from deformed magnesium alloy based composites,
Materials Science and Engineering: A,
Volume 528, Issue 6,
2011,
Pages 2479-2483,
ISSN 0921-5093,
https://doi.org/10.1016/j.msea.2010.11.058.
(https://www.sciencedirect.com/science/article/pii/S0921509310013456)
Abstract: Magnesium alloys based composites were deformed at ambient temperature. The acoustic emission (AE) was detected in situ during deformation. The time dependence of the AE count rate was measured at two threshold levels. Two AE peaks were found. The peak observed at the onset of plastic deformation was ascribed to massive twinning and dislocation slip, and the second, broader maximum was caused mainly by fibre breakage and debonding at the fibre-matrix interfaces. The AE activity was significantly influenced by the load transfer from the matrix to the fibres.
Keywords: Magnesium alloy based composite; Compression testing; Acoustic emission; Twinning; Load transfer

A.A. El-Daly, A.Z. Mohamad, A. Fawzy, A.M. El-Taher,
Creep behavior of near-peritectic Sn–5Sb solders containing small amount of Ag and Cu,
Materials Science and Engineering: A,
Volume 528, Issue 3,
2011,
Pages 1055-1062,
ISSN 0921-5093,
https://doi.org/10.1016/j.msea.2010.11.001.
(https://www.sciencedirect.com/science/article/pii/S0921509310012888)
Abstract: Sn–5%Sb is one of the materials considered for replacing Pb-bearing alloys in electronic packaging. In the present study, the effects of minor additives of Ag and Cu on the as-cast microstructure and creep properties of the Sn–5Sb solder alloy are investigated by means of optical microscopy (OM), scanning electron microscopy (SEM), energy dispersive X-ray spectroscope (EDS) and tensile tests. Results show that addition of Ag and Cu resulted not only in the formation of new Ag3Sn and Cu6Sn5 intermetallic compounds (IMCs), but also in the refinement of the grain size of Sn–5Sb solder. Accordingly, the creep properties of the Ag or Cu-containing solder alloys are notably improved. Attention has been paid to the role of IMCs on creep behavior. The lead-free Sn–5Sb–0.7Cu solder shows superior creep performance over the other two solders in terms of much higher creep resistance and vastly elongated creep fracture lifetime. An analysis of the creep behavior at elevated temperatures suggested that the presence of hard Cu6Sn5 and fine SbSn IMCs in the Sn–5Sb–0.7Cu alloy increases the resistance to dislocation movement, which improves the creep properties.
Keywords: Lead-free solder; Sn–Sb alloy; Microstructure; Mechanical properties

Y.F. Shen, Z.G. Zou, Z.G. Xiao, K. Liu, F. Long, Y. Wu,
Properties and electronic structures of titanium aluminides–alumina composites from in-situ SHS process,
Materials Science and Engineering: A,
Volume 528, Issues 4–5,
2011,
Pages 2100-2105,
ISSN 0921-5093,
https://doi.org/10.1016/j.msea.2010.11.039.
(https://www.sciencedirect.com/science/article/pii/S0921509310013262)
Abstract: Titanium aluminides–alumina composite was synthesized by in-situ self-propagating high-temperature synthesis (SHS) method, followed by hot-pressing process. To understand the fundamental differences between the composite and A12O3 ceramic, a comparative study was carried out using first-principles plane-wave pseudopotential method based on density functional theory (DFT). XRD analysis of final products confirmed the formation of TiAl, A12O3 and a small amount of Ti3Al phases in the composites and the reaction mechanisms of the process were proposed. SEM observation revealed that a two-phase (γ+α2) TiAl–Ti3Al lamellar structure was formed, and the composites exhibited a homogeneous microstructure. Moreover, density of states (DOS), band structure, charge density difference and Mulliken population analysis showed that metallic, covalent and ionic bonding were produced at the interfaces of the composite. O–Al interface bonds showed more covalent character with respect to pure Al2O3. Therefore, interface combination of the composite was improved, making the composite tougher (a toughness as high as 7.9MPam1/2) than monophase Al2O3 ceramic.
Keywords: Self-propagating high-temperature synthesis (SHS); Titanium aluminides; Electronic structure; Alumina; Composites; Density of states (DOS)

M. Köhl, M. Bram, A. Moser, H.P. Buchkremer, T. Beck, D. Stöver,
Characterization of porous, net-shaped NiTi alloy regarding its damping and energy-absorbing capacity,
Materials Science and Engineering: A,
Volume 528, Issue 6,
2011,
Pages 2454-2462,
ISSN 0921-5093,
https://doi.org/10.1016/j.msea.2010.11.055.
(https://www.sciencedirect.com/science/article/pii/S0921509310013420)
Abstract: Porous NiTi alloys are highly attractive for energy absorbers, damping devices and biomedical implants. In the present work, metal injection moulding (MIM) in combination with the application of a suitable space holder material was used for the production of NiTi parts with well defined pore sizes and porosities in the range of 30–70vol.%. For comparing the properties, porous titanium and Ti–6Al–4V samples were prepared in the same manner. Focus of the present work was a detailed investigation of the mechanical properties of porous NiTi to estimate its potential regarding the abovementioned applications. For a Ni-rich NiTi alloy with a porosity of 50vol.%, fully pronounced pseudoelasticity after 6% compression was demonstrated. An energy dissipation of 1.5MJ/m3 was measured, which could be directly related to the reversible austenite–martensite phase transformation. At higher deformations, pseudoelasticity becomes more and more superposed by the onset of plastic deformation. Nevertheless, even at deformations of up to 50%, a clearly pronounced amount of pseudoelastic shape recovery still remained. Fatigue of pseudoelasticity was investigated by conducting of up to 230,000 load cycles to 4% compression at a frequency of 1Hz.
Keywords: Powder metallurgy; Shape memory alloys (SMA); Porous materials; Mechanical characterization; Fatigue; Damping

K.K. Deng, X.J. Wang, W.M. Gan, Y.W. Wu, K.B. Nie, K. Wu, M.Y. Zheng, H.G. Brokmeier,
Isothermal forging of AZ91 reinforced with 10vol.% silicon carbon particles,
Materials Science and Engineering: A,
Volume 528, Issue 3,
2011,
Pages 1707-1712,
ISSN 0921-5093,
https://doi.org/10.1016/j.msea.2010.10.091.
(https://www.sciencedirect.com/science/article/pii/S0921509310012694)
Abstract: In the present study, 10vol.% SiCp/AZ91 magnesium matrix composites are fabricated by stir casting. The as-cast ingots are cut into cylindrical billets, and then forged at 420°C with different deformation amounts (40, 50, 60 and 80%) at a constant RAM speed of 15mm/s. The results illustrate that the addition of SiC particles has significant influence on refining grain size and improving tensile strength of AZ91 matrix, however, weakening basal plane texture. After forging SiCp/AZ91 composites, the intensity of basal plane texture increases as deformation amount increases. The grain size of composite matrix grows up slightly as the deformation amount increased to 60%, and then it was refined obviously as the deformation amount continues to increase to 80%. The smaller deformation amount is propitious to improve particle distribution, while lager deformation amount promotes SiC particle agglomeration. Thus, the tensile strength increases as the deformation amount increases to 50%, however, it decreases as the deformation amount continues to increase to 80%.
Keywords: Forging; Microstructures; Texture; Magnesium matrix composite; Deformation amount

Anna Medvedeva, Jens Bergström, Staffan Gunnarsson, Pavel Krakhmalev,
Thermally activated relaxation behaviour of shot-peened tool steels for cutting tool body applications,
Materials Science and Engineering: A,
Volume 528, Issue 3,
2011,
Pages 1773-1779,
ISSN 0921-5093,
https://doi.org/10.1016/j.msea.2010.11.010.
(https://www.sciencedirect.com/science/article/pii/S0921509310012979)
Abstract: Surface residual stress, microstrain and domain size were determined using X-ray diffraction in shot-peened low-alloyed and hot-work tool steels subjected to varying temperatures (200–600°C) and times (0.5–50h). The stress relaxation was directly related to microstrain decrease and domain size increase.The Zener–Wert–Avrami function was used to model the relaxation behaviour. The mechanism responsible for the relaxation behaviour is proposed to be diffusion-controlled as the activation energies for stress and microstrain relaxation were close to the activation enthalpy for lattice self-diffusion of alpha-iron.The relaxation rate varied over time and temperature. At temperatures up to 300°C, the relaxation rate was insignificant in all the steels. In the temperature range of 300–400°C and 400–550°C for low-alloyed and hot-work tool steels, respectively, the stresses decreased at a similar rate with increasing time and temperature. At the tempering temperatures of the steels, the stress relaxation was controlled by microstructure transformations. A stress relaxation stabilization was found in one of hot-work steels between 450 and 500°C at annealing times longer than 3h.
Keywords: X-ray diffraction; Tool steel; Residual stress relaxation; Microstrain; Domain size; Material modelling

S. Golmakaniyoon, R. Mahmudi,
Microstructure and creep behavior of the rare-earth doped Mg–6Zn–3Cu cast alloy,
Materials Science and Engineering: A,
Volume 528, Issue 3,
2011,
Pages 1668-1677,
ISSN 0921-5093,
https://doi.org/10.1016/j.msea.2010.10.095.
(https://www.sciencedirect.com/science/article/pii/S0921509310012736)
