Repository: HarryWang2222/Metal_GPT_prep

# Metal_GPT_prep
 codes for Metal GPT preparation

File: sci-hub-crawler-master/version2.2/data_2/mse136.txt (part 1 of 4)
R.F. Hamilton, S. Dilibal, H. Sehitoglu, H.J. Maier,
Underlying mechanism of dual hysteresis in NiMnGa single crystals,
Materials Science and Engineering: A,
Volume 528, Issue 3,
2011,
Pages 1877-1881,
ISSN 0921-5093,
https://doi.org/10.1016/j.msea.2010.10.042.
(https://www.sciencedirect.com/science/article/pii/S0921509310012074)
Abstract: NiMnGa single crystals are compressed in the [001] orientation at room temperature. The stress–strain response exhibits multiple stages as the deformation proceeds. Initially, the response exhibits a stress drop in the stress–strain curve preceding a plateau stress. By contrast, the second transition, which occurs at five times the initial critical transformation stress, produces a work hardening like response. Complete pseudoelastic (PE) recovery ensues upon unloading with the reverse transformation exhibiting the same two-stages. Furthermore, for the dual hysteresis that results, the second hysteresis is nearly four times wider than the first. The underlying transformation path for each stage is ascertained from local strain analysis utilizing variable magnification in situ digital image correlation (DIC). We distinguish three different morphological transitions; band formation, phase front propagation, and heterogeneous growth. The morphologies can be attributed to austenite undergoing the successive transitions 10M→14M (modulated to modulated) and 10M→L10 (modulated to non-modulated). Differential critical stress and hysteresis levels are rationalized based on the initial modulated-to-modulated and successive modulated-to-non-modulated transition. The strain–temperature response is reported, as well, and exhibits a tiny thermal hysteresis (5°C), which is attributed to the modulated-to-modulated conversion.
Keywords: Mechanical characterization; Strain measurement; Digital image correlation; Shape memory alloys; Martensitic transformation; Hysteresis

Z.W. Zhang, C.T. Liu, S. Guo, J.L. Cheng, G. Chen, Takeshi Fujita, M.W. Chen, Yip-Wah Chung, Semyon Vaynman, Morris E. Fine, Bryan A. Chin,
Boron effects on the ductility of a nano-cluster-strengthened ferritic steel,
Materials Science and Engineering: A,
Volume 528, Issue 3,
2011,
Pages 855-859,
ISSN 0921-5093,
https://doi.org/10.1016/j.msea.2010.10.058.
(https://www.sciencedirect.com/science/article/pii/S0921509310012232)
Abstract: The mechanical properties of Cu-rich nano-cluster-strengthened ferritic steels with and without boron doping were investigated. Tensile tests at room temperature in air showed that the B-doped ferritic steel has similar yield strength but a larger elongation than that without boron doping after extended aging at 500°C. There are three mechanisms affecting the ductility and fracture of these steels: brittle cleavage fracture, week grain boundaries, and moisture-induced hydrogen embrittlement. Our study reveals that boron strengthens the grain boundary and suppresses the intergranular fracture. Furthermore, the moisture-induced embrittlement can be alleviated by surface coating with vacuum oil.
Keywords: Nano-cluster; Ferritic steel; Boron doping; Moisture-induced embrittlement; Ductility

B. Henriques, D. Soares, F.S. Silva,
Optimization of bond strength between gold alloy and porcelain through a composite interlayer obtained by powder metallurgy,
Materials Science and Engineering: A,
Volume 528, Issue 3,
2011,
Pages 1415-1420,
ISSN 0921-5093,
https://doi.org/10.1016/j.msea.2010.10.054.
(https://www.sciencedirect.com/science/article/pii/S0921509310012190)
Abstract: The purpose of this study was to evaluate the influence of a composite interlayer (at the metal–ceramic interface) on the shear bond strength of a metal–ceramic composite when compared with a conventional porcelain fused to metal (PFM). Several metal–ceramic composites specimens were produced by hot pressing. To identify which was the best composition for the interlayer several composites, with different relations of metal/ceramic volume fraction, were bonded to metal and to ceramic substrates. The bond strength of the composites to substrates was assessed by the means of a shear test performed in a universal test machine (crosshead speed: 0.5mm/min) until fracture. Some interfaces of fractured specimens as well as undestroyed interface specimens were examined with optical microscope and scanning electron microscope (SEM/EDS). The shear bond strength results for all composites bonded to metal and to ceramic substrates were significantly higher (>150MPa) than those registered in the upper range of conventional porcelain fused to metal (PFM) techniques (∼80MPa). The use of a composite interlayer proved to enhance metal/ceramic adhesion in 160%.
Keywords: Dental restoration; Powder metallurgy; Porcelain; Gold alloy; Mechanical properties; Composite interlayer

A. Kipelova, R. Kaibyshev, A. Belyakov, D. Molodov,
Microstructure evolution in a 3%Co modified P911 heat resistant steel under tempering and creep conditions,
Materials Science and Engineering: A,
Volume 528, Issue 3,
2011,
Pages 1280-1286,
ISSN 0921-5093,
https://doi.org/10.1016/j.msea.2010.10.006.
(https://www.sciencedirect.com/science/article/pii/S0921509310011548)
Abstract: Microstructure evolution was studied in a 3%Co modified P911 heat resistant steel during creep tests at 873 and 923K to failure, which occurred in 4103 and 4743h, respectively. The tempered martensite lath structure consisted of packets, blocks and laths. The average spacing of high-angle boundaries and the mean transverse lath size were about 1.9μm and 360nm, respectively. Various second phase particles precipitated upon tempering. Fine M(C, N) carbonitrides with an average size of about 30nm were homogeneously distributed throughout the tempered martensite laths, while relatively coarse M23C6 carbide particles (average size 120nm) were located at internal boundaries. The tempered martensite lath structure was rather stable upon aging for about 4×103h. The boundary precipitates of M23C6 and Laves phases, which appeared during creep tests, exerted a high pinning pressure on low-angle lath boundaries and high-angle packet/block boundaries. The growth of martensite structural elements during the tests correlated with the coarsening of second phase particles. Quantitative relations of pinning and driving pressures for low- and high-angle boundaries are discussed.
Keywords: Heat resistant steel; Tempered martensite; Creep; Grain/subgrain growth; Dispersed particles; Pinning pressure

Merlin Theodore, Mahesh Hosur, Jonathan Thomas, Shaik Jeelani,
Influence of functionalization on properties of MWCNT–epoxy nanocomposites,
Materials Science and Engineering: A,
Volume 528, Issue 3,
2011,
Pages 1192-1200,
ISSN 0921-5093,
https://doi.org/10.1016/j.msea.2010.09.095.
(https://www.sciencedirect.com/science/article/pii/S092150931001141X)
Abstract: The effects of various functionalized multi-walled carbon nanotubes (MWCNTs) on morphological, thermal, and mechanical properties of an epoxy based nanocomposite system were investigated. Chemical functionalization of MWCNT by oxidation (MWCNT-COOH) and direct-fluorination (MWCNT-F) were confirmed by FTIR, Raman spectroscopy, and TGA. Utilizing in situ polymerization, 1wt% loading of MWCNT was used to prepare epoxy-based nanocomposites. Compared to the neat epoxy system, nanocomposites prepared with MWCNT-COOH showed 25.5% increase in ultimate flexural strength and 54.8% increase in flexural modulus. A decrease in strength was observed for the MWCNT-F nanocomposites. The premature degradation was attributed to a presumable catalyzation by hydrofluoric acid, HF, which evolved from the MWCNT-F during the curing process. However, only the MWCNT-F nanocomposites showed 22% increase in thermal properties (Tg). All nanophased systems showed increase in storage modulus.
Keywords: Nanocomposites; Functionalization; Multi-wall carbon nanotubes

S.G. Huang, K. Vanmeensel, O.J.A. Malek, O. Van der Biest, J. Vleugels,
Microstructure and mechanical properties of pulsed electric current sintered B4C–TiB2 composites,
Materials Science and Engineering: A,
Volume 528, Issue 3,
2011,
Pages 1302-1309,
ISSN 0921-5093,
https://doi.org/10.1016/j.msea.2010.10.022.
(https://www.sciencedirect.com/science/article/pii/S0921509310011706)
Abstract: Monolithic B4C, TiB2 and B4C–TiB2 particulate composites were consolidated without sintering additives by means of pulsed electric current sintering in vacuum. Sintering studies on B4C–TiB2 composites were carried out to reveal the influence of the pressure loading cycle during pulsed electrical current sintering (PECS) on the removal of oxide impurities, i.e. boron oxide and titanium oxide, hereby influencing the densification behavior as well as microstructure evolvement. The critical temperature to evaporate the boron oxide impurities was determined to be 2000°C. Fully dense B4C–TiB2 composites were achieved by PECS for 4min at 2000°C when applying the maximum external pressure of 60MPa after volatilization of the oxide impurities, whereas a relative density of 95–97% was obtained when applying the external pressure below 2000°C. Microstructural analysis showed that B4C and TiB2 grain growth was substantially suppressed due to the pinning effect of the secondary phase and the rapid sintering cycle, resulting in micrometer sized and homogeneous microstructures. Excellent properties were obtained for the 60vol% TiB2 composite, combining a Vickers hardness of 29GPa, a fracture toughness of 4.5MPam1/2 and a flexural strength of 867MPa, as well as electrical conductivity of 3.39E+6S/m.
Keywords: Ceramics; Composite materials; Sintering; Microstructure; Mechanical properties

Gang Yang, Liang Han, Haifeng Ding, Haiyan Wu, Ting Huang, Xiaoxi Li, Yong Wang,
Fracture resistance improvement of polypropylene by joint action of core–shell particles and nucleating agent,
Materials Science and Engineering: A,
Volume 528, Issue 3,
2011,
Pages 1382-1390,
ISSN 0921-5093,
https://doi.org/10.1016/j.msea.2010.10.029.
(https://www.sciencedirect.com/science/article/pii/S0921509310011949)
Abstract: As a serial work about the fracture resistance improvement of polypropylene (PP), this work reports the joint effect of core–shell particles and nucleating agent (NA) on the microstructure and fracture resistance of PP. Core–shell particles were prepared through melt blending of ethylene-octene copolymer (POE) and calcium carbonate (CaCO3). Different NA, i.e. α-form NA (P-tert-butylbenzoic acid-Al, MD-NA-28) and β-form NA (aryl amides compound, TMB-5) were introduced into PP matrix to control the crystalline structure. The phase morphology of POE and the distribution of CaCO3 were characterized by using scanning electron microscope (SEM), and the crystallization behavior of PP matrix were investigated by using differential scanning calorimetry (DSC), wide angle X-ray diffraction (WAXD) and polarization optical microscope (POM). The mechanical properties were obtained through universal tensile measurement and notched Izod impact measurement. Surprisingly, the results show that through addition of so-called core–shell particles and NA simultaneously, the fracture resistance of PP can be dramatically improved.
Keywords: PP; Core–shell particles; Nucleating agent; Fracture resistance

Ling Wang, Young Min Kim, Jehyun Lee, Bong Sun You,
Improvement in rollability of AZ91 magnesium alloy by carbon addition,
Materials Science and Engineering: A,
Volume 528, Issue 3,
2011,
Pages 943-949,
ISSN 0921-5093,
https://doi.org/10.1016/j.msea.2010.10.069.
(https://www.sciencedirect.com/science/article/pii/S0921509310012475)
Abstract: The present study aims to investigate the effect of carbon addition on the hot rolling behavior of as-cast AZ91 alloy. The AZ91 and C-added AZ91 alloys were subjected to hot rolling at 400°C with a reduction of 30% per one pass. The as-cast C-added AZ91 alloy with very fine equi-axed grains of approximately 75μm exhibited excellent hot rollability compared to as-cast AZ91 alloy with coarse dendrite structure, although the final grain size of the rolled C-added AZ91 alloy sheet was slightly larger than that of the rolled AZ91 alloy sheet. The side-crack occurrence on the surface during hot-rolling is mainly affected by the existence of twin boundary and the area fraction of grain boundaries. Based on the results, the improvement in rollability of the C-added AZ91 alloy is attributed to fine equi-axed grains and the polygonal Al8Mn5 phase located inside grains, which can homogeneously distribute and effectively absorb strain energy and prohibit crack growth.
Keywords: Magnesium alloys; Grain refinement; Carbon addition; Hot rolling; Recrystallization

Kai Yan, Yang-Shan Sun, Jing Bai, Feng Xue,
Microstructure and mechanical properties of ZA62 Mg alloy by equal-channel angular pressing,
Materials Science and Engineering: A,
Volume 528, Issue 3,
2011,
Pages 1149-1153,
ISSN 0921-5093,
https://doi.org/10.1016/j.msea.2010.09.096.
(https://www.sciencedirect.com/science/article/pii/S0921509310011421)
Abstract: The Mg–6Zn–2Al alloy was processed by ECAP and microstructure and mechanical properties of the alloy before and after ECAP were studied. The results revealed that the microstructure of the ZA62 alloy was successfully refined after two-step ECAP (2 passes at 473K and 2–8 passes at 423K). The course bulk interphase of Mg51Zn20 was crushed into fine particles and mixed with fine matrix grains forming “stripes” in the microstructure after the second step of ECAP extrusion. A bimodal microstructure of small grains of the matrix with size of ∼0.5μm in the stripes and large grains of the matrix with size of ∼2μm out of stripes was observed in the microstructure of samples after 4–8 passes of ECAP extrusion at the second step. The mechanical properties of the alloy studied were significantly improved after ECAP and the highest yield strength and elongation at room temperature were obtained at the samples after 4 and 8 ECAP passes at the second step, respectively. Tensile tests carried out at temperature of 473K to 573K and strain rate of 1×10−3s−1 to 3×10−2s−1 revealed that the alloy after 8 ECAP passes at the second step showed superplasticity and the highest elongation and strain rate sensitivity (m-value) reached 520% and 0.45, respectively.
Keywords: Equal-channel angular pressing (ECAP); Magnesium alloys; Bimodal; Severe plastic deformation; Superplasticity

Y. Nakao, H. Miura,
Nano-grain evolution in austenitic stainless steel during multi-directional forging,
Materials Science and Engineering: A,
Volume 528, Issue 3,
2011,
Pages 1310-1317,
ISSN 0921-5093,
https://doi.org/10.1016/j.msea.2010.10.018.
(https://www.sciencedirect.com/science/article/pii/S0921509310011664)
Abstract: Nano-grain evolution in an austenitic stainless steel (SUS 316) during multidirectional forging (MDF) was investigated at temperatures of 77K and 300K. The flow stress during MDF and the room-temperature hardness increased significantly with increasing cumulative strain. The initial grains were subdivided by mechanical twinning and martensitic transformation. The formation of packets, which are composed of lamellar-structured mechanical twins with a spacing of 10–300nm, enhanced grain fragmentation. The packet size ranged from 40nm to 100nm depending on the MDF temperature and the cumulative strain. Tensile tests at ambient temperatures revealed a maximum proof strength of 2.1GPa. While the proof strength increased with cumulative strain, the plastic strain at fracture was approximately 10% independent of the cumulative strain over ∑Δɛ=2.4.
Keywords: Ultrafine grained microstructure; Severe plastic deformation; Twinning; Multi-directional forging; Strain-induced martensitic transformation

Z.Q. Zheng, B. Cai, T. Zhai, S.C. Li,
The behavior of fatigue crack initiation and propagation in AA2524-T34 alloy,
Materials Science and Engineering: A,
Volume 528, Issues 4–5,
2011,
Pages 2017-2022,
ISSN 0921-5093,
https://doi.org/10.1016/j.msea.2010.10.085.
(https://www.sciencedirect.com/science/article/pii/S0921509310012633)
Abstract: With the help of a four-point-bend fatigue rig, high-cycle fatigue tests were carried out on an AA2524 Al alloy at room temperature, 15Hz and R=−0.1 in ambient air. Optical microscopy (OM) and scanning electron microscopy (SEM) were employed to capture a detailed view of the fatigue crack initiation and propagation of the samples as well. The fatigue strength is 70pct of their yield strength. Fatigue cracks were found to be always initiated from the second phase particles or the interface between the second phase particles and matrix. And grain orientation may be the key factor controlling the micro-crack deflection.
Keywords: Aluminum alloys; Fatigue crack initiation; Micro-crack propagation

Dongming Yao, Yumei Xia, Feng Qiu, Qichuan Jiang,
Effects of La addition on the elevated temperature properties of the casting Al–Cu alloy,
Materials Science and Engineering: A,
Volume 528, Issue 3,
2011,
Pages 1463-1466,
ISSN 0921-5093,
https://doi.org/10.1016/j.msea.2010.10.046.
(https://www.sciencedirect.com/science/article/pii/S0921509310012116)
Abstract: The tensile strength and creep resistance at elevated temperatures of the casting Al–Cu alloy with La addition have been investigated. The results show that La can remarkably improve the tensile strength and creep resistance of the alloy. With 0.2–1.0wt.% La addition, Al11La3 phase is found in the grain boundaries and spaces among the dendrites in the modified alloy. The tensile strength and creep resistance of the alloy with 0.3wt.% La addition are found to be optimum.
Keywords: Aluminum alloys; Intermetallics; Precipitation; Creep; Grain refinement; Mechanical properties

Ruifeng Li, Zhuguo Li, Yanyan Zhu, Lei Rong,
A comparative study of laser beam welding and laser–MIG hybrid welding of Ti–Al–Zr–Fe titanium alloy,
Materials Science and Engineering: A,
Volume 528, Issue 3,
2011,
Pages 1138-1142,
ISSN 0921-5093,
https://doi.org/10.1016/j.msea.2010.09.084.
(https://www.sciencedirect.com/science/article/pii/S0921509310011305)
Abstract: Ti–Al–Zr–Fe titanium alloy sheets with thickness of 4mm were welded using laser beam welding (LBW) and laser-MIG hybrid welding (LAMIG) methods. To investigate the influence of the methods difference on the joint properties, optical microscope observation, microhardness measurement and mechanical tests were conducted. Experimental results show that the sheets can be welded at a high speed of 1.8m/min and power of 8kW, with no defects such as, surface oxidation, porosity, cracks and lack of penetration in the welding seam. In addition, all tensile test specimens fractured at the parent metal. Compared with the LBW, the LAMIG welding method can produce joints with higher ductility, due to the improvement of seam formation and lower microhardness by employing a low strength TA-10 welding wire. It can be concluded that LAMIG is much more feasible for welding the Ti–Al–Zr–Fe titanium alloy sheets.
Keywords: Ti–Al–Zr–Fe titanium alloy; Laser beam welding; Laser–MIG hybrid welding; Joint properties

Peng Zhang, Hongyan Hu, Yuanyuan Liu, Yue Zhang, Yuan Fang, Xuejun Ren, Bo Liao, Qingxiang Yang,
Investigation on cracking mechanism of austenite stainless steel during in situ tension in transmission electron microscope,
Materials Science and Engineering: A,
Volume 528, Issue 3,
2011,
Pages 1201-1204,
ISSN 0921-5093,
https://doi.org/10.1016/j.msea.2010.09.093.
(https://www.sciencedirect.com/science/article/pii/S0921509310011391)
Abstract: Twin-roll strip casting technology is a new one to produce austenite stainless steel strip directly. However, during this process, the cracking occurs usually on the surface of the steel strip. The technique of in situ tension in transmission electron microscope was used to observe and analyze the crack initiation and propagation in austenite stainless steel produced by twin-roll strip casting technology in this work. The results show that the crack initiates in dislocation free-zone firstly and then propagates along the direction vertical to the tensile force. The crack may propagate in continuous propagation way and discontinuous one respectively. When the shear stress on the close-packing face and the normal stress on the secondary close-packing face are at the same side of the tensile force, the cracks propagate continuously. However, when the shear stress on the close-packing face and the normal stress on the secondary close-packing face are in two sides, the cracks propagate discontinuously.
Keywords: Stainless steel; Dislocation; Cracking; In situ TEM

D. Vojtěch, M. Voděrová, J. Kubásek, P. Novák, P. Šedá, A. Michalcová, J. Fojt, J. Hanuš, O. Mestek,
Effects of short-time heat treatment and subsequent chemical surface treatment on the mechanical properties, low-cycle fatigue behavior and corrosion resistance of a Ni–Ti (50.9at.% Ni) biomedical alloy wire used for the manufacture of stents,
Materials Science and Engineering: A,
Volume 528, Issue 3,
2011,
Pages 1864-1876,
ISSN 0921-5093,
https://doi.org/10.1016/j.msea.2010.10.043.
(https://www.sciencedirect.com/science/article/pii/S0921509310012086)
Abstract: Cold-drawn and straight-annealed NiTi wires (50.9% Ni) with a tensile strength of 1650MPa were subjected to heat treatments at 450, 510 and 600°C for 10min in air to simulate the shape-setting process in the manufacture of stents. Afterwards, the wires were chemically etched in acidic baths containing HF, HNO3 and H2O, followed by boiling in water. Variations in the internal structure, surface state and chemistry and transformation behavior of the wires due to these treatments were examined in detail by scanning and transmission electron microscopy, energy dispersion spectrometry, glow discharge spectrometry, X-ray photoelectron spectroscopy and differential scanning calorimetry. Mechanical properties were determined by tensile tests, and low-cycle fatigue behavior was measured by bend-type cyclic loading tests. Corrosion behavior was assessed by immersion tests and potentiodynamic measurements. A high tensile strength of the wire was shown to be attributable to a very fine-grained structure and work hardening. Heat treatment at 450–510°C/10min did not significantly affect the tensile strength of the wire. At 600°C/10min, the strength decreased by about 600MPa due to recrystallization. The transformation temperatures first slightly increased after heat treatment at 450°C and then reduced after treatments at higher temperatures due to changes in the composition of the B2 phase. The fatigue life was observed to prolong with both heat treatment and chemical etching. In contrast, the corrosion resistance worsened with heat treatment, but it improved significantly upon chemical etching. The observed behaviors are discussed in relation to the structural and chemical characteristics of the wires subjected to various treatment regimes.
Keywords: Shape memory alloys; Mechanical characterization; Fatigue; Fracture; Oxidation

Devinder Yadav, Ranjit Bauri,
Processing, microstructure and mechanical properties of nickel particles embedded aluminium matrix composite,
Materials Science and Engineering: A,
Volume 528, Issue 3,
2011,
Pages 1326-1333,
ISSN 0921-5093,
https://doi.org/10.1016/j.msea.2010.10.035.
(https://www.sciencedirect.com/science/article/pii/S0921509310012001)
Abstract: Nickel particles were embedded into an Al matrix by friction stir processing (FSP) to produce metal particle reinforced composite. FSP resulted in uniform dispersion of nickel particles with excellent interfacial bonding with the Al matrix and also lead to significant grain refinement of the matrix. The novelty of the process is that the composite was processed in one step without any pretreatment being given to the constituents and no harmful intermetallic formed. The novel feature of the composite is that it shows a three fold increase in the yield strength while appreciable amount of ductility is retained. The hardness also improved significantly. The fracture surface showed a ductile failure mode and also revealed the superior bonding between the particles and the matrix. Electron backscattered diffraction (EBSD) and transmission electron microscopy analysis revealed a dynamically recrystallized equiaxed microstructure. A gradual increase in misorientation from sub-grain to high-angle boundaries is observed from EBSD analysis pointing towards a continuous type dynamic recrystallization mechanism.
Keywords: Thermomechanical processing; EBSD; Composites; Grain refinement; Electron microscopy; Mechanical characterization

Xiaoli Zhao, Zonghan Xie, Paul Munroe,
Nanoindentation of hard multilayer coatings: Finite element modelling,
Materials Science and Engineering: A,
Volume 528, Issue 3,
2011,
Pages 1111-1116,
ISSN 0921-5093,
https://doi.org/10.1016/j.msea.2010.09.073.
(https://www.sciencedirect.com/science/article/pii/S0921509310011032)
Abstract: Stress concentrations undermine the load-bearing ability of superhard TiSiN coatings. Experimental studies have shown that multilayer coatings that contain TiSiN layers alternating with ceramic layers with dissimilar mechanical properties suppress contact damage during nanoindentation. In this work, nanoindentation-induced deformation in TiSiN-based multilayer coatings was simulated by means of finite element modelling (FEM). Stress distributions under moderate indentation loading in the structure were quantified with particular emphasis on the relationship between stress concentrations and crack initiation. The results showed that the structural layering can be used to modify the stress distribution, and lower the overall stress level within the coating. In the case of radial tensile stresses at the coating/substrate interface, a reduction ∼50% has been achieved through layering. The resistance to shear damage can also be improved by optimising the multilayer structure.
Keywords: Finite element method; Nanoindentation; Multilayer coatings; Stress concentration; Fracture

S.S. Razavi-Tousi, R. Yazdani-Rad, S.A. Manafi,
Effect of volume fraction and particle size of alumina reinforcement on compaction and densification behavior of Al–Al2O3 nanocomposites,
Materials Science and Engineering: A,
Volume 528, Issue 3,
2011,
Pages 1105-1110,
ISSN 0921-5093,
https://doi.org/10.1016/j.msea.2010.09.085.
(https://www.sciencedirect.com/science/article/pii/S0921509310011317)
Abstract: Al–Al2O3 nanostructured composite powders containing 1, 3 and 7 percent volume fraction (vf%) of submicron/nanometeric alumina particles as reinforcement phase were produced by high energy milling. The powders were consolidated by a uniaxial cold press and sintered for various durations of time. Effects of reinforcement particle size and volume fraction on compaction and sintering behavior of nanocomposite powders were investigated considering relative density as the main criterion. It was found that the nanometeric alumina particles had a more hindering effect on densification of the composite powders as compared to the submicron particles. The hindering effect was found to be aggravated by higher volume fractions of the reinforcement particles.
Keywords: Nanocomposite; Compaction; Densification; Alumina nano-powder

Hiroaki Matsumoto, Hiroshi Yoneda, Kazuhisa Sato, Shingo Kurosu, Eric Maire, Damien Fabregue, Toyohiko J. Konno, Akihiko Chiba,
Room-temperature ductility of Ti–6Al–4V alloy with α′ martensite microstructure,
Materials Science and Engineering: A,
Volume 528, Issue 3,
2011,
Pages 1512-1520,
ISSN 0921-5093,
https://doi.org/10.1016/j.msea.2010.10.070.
(https://www.sciencedirect.com/science/article/pii/S0921509310012487)
Abstract: The microstructures, cold-rolling abilities, and mechanical properties of a Ti–6Al–4V alloy with a α′ microstructure were examined, and compared with these properties in alloys with the (α+β) microstructure. The microstructure of a Ti–6Al–4V alloy solution treated at 1373K followed by quenching (referred to as 1373K STQ in the following) exhibits the acicular α′ martensite microstructure. The alloy exhibits the (equilibrium α+α′ martensite) bimodal microstructure when 1223K solution treatment is carried out followed by quenching (referred to as 1223K STQ). In contrast, Ti–6Al–4V alloys heat treated at 1373K or 1223K, followed by furnace cooling (referred to as 1373K ST-FC and 1223K ST-FC), exhibit a lamellar (α+β) microstructure and an equiaxed (α+β) microstructure, respectively. The strength of the STQ specimens was found to be higher than that of the ST-FC specimens. The 1223K STQ specimen had excellent cold-rolling ability (more than 40% reduction) and higher tensile ductility than those of the ST-FC specimens. The excellent ductility of 1223K STQ is thought to be due to the constituent phase of the single HCP phase (α′ and α) and the fine equiaxed bimodal morphology. The compositional distribution of the V content enrichment and the decrease in the Al content in the α′ martensitic region during solution treatment at 1223K should contribute to the excellent ductility. This work therefore suggests a useful method for improving room-temperature ductility by using industrial Ti–6Al–4V alloys with the α′ martensite microstructure.
Keywords: Titanium alloys; Alpha prime martensite; Ductility; Fracture behavior

Mehran Maalekian, Ernst Kozeschnik,
Modeling mechanical effects on promotion and retardation of martensitic transformation,
Materials Science and Engineering: A,
Volume 528, Issue 3,
2011,
Pages 1318-1325,
ISSN 0921-5093,
https://doi.org/10.1016/j.msea.2010.10.030.
(https://www.sciencedirect.com/science/article/pii/S0921509310011950)
Abstract: The influence of compressive stress and prior plastic deformation of austenite on the martensite transformation in a eutectoid steel is studied both experimentally and theoretically. It is demonstrated that martensite formation is assisted by stress but it is retarded when transformation occurs from deformed austenite. With the quantitative modeling of the problem based on the theory of displacive shear transformation, the explanation of the two opposite roles of mechanical treatment prior to or simultaneously to martensite transformation is presented.
Keywords: Martensite; Stress assisted transformation; Mechanical stabilization; Modeling; Eutectoid steel

Tao Peng, Qudong Wang, Jinbao Lin, Manping Liu, Hans J. Roven,
Microstructure and enhanced mechanical properties of an Mg–10Gd–2Y–0.5Zr alloy processed by cyclic extrusion and compression,
Materials Science and Engineering: A,
Volume 528, Issue 3,
2011,
Pages 1143-1148,
ISSN 0921-5093,
https://doi.org/10.1016/j.msea.2010.09.097.
(https://www.sciencedirect.com/science/article/pii/S0921509310011433)
Abstract: The evolution of microstructure and texture of an extruded GW102K Mg alloy processed by cyclic extrusion and compression (CEC) at 450°C were investigated. Tensile tests were performed at room temperature and strain rate 5×10−3s−1. The results show that the microstructure was effectively refined, and the initial fiber texture became disintegrated and developed a new texture after 14 CEC passes. It was found that the strength and ductility were simultaneously increased compared with the as-extruded alloy. In particular, the elongation and yield strength were related in a line relationship having a positive slope. As the texture changed and texture intensity decreased, substantial grain refinement was observed. The hard second-phase particles were considered to be responsible for the uncommon properties of the GW102K alloy processed by CEC.
Keywords: Magnesium alloys; Mg–Gd–Y–Zr alloy; Mechanical properties; Cyclic extrusion compression (CEC); Microstructure; Dynamic precipitation

J.W. Zhang, L.T. Lu, K. Shiozawa, X.L. Shen, H.F. Yi, W.H. Zhang,
Analysis on fatigue property of microshot peened railway axle steel,
Materials Science and Engineering: A,
Volume 528, Issue 3,
2011,
Pages 1615-1622,
ISSN 0921-5093,
https://doi.org/10.1016/j.msea.2010.10.086.
(https://www.sciencedirect.com/science/article/pii/S0921509310012645)
Abstract: In this paper alloy railway axle steel and medium carbon railway axle steel were shot peened by steel balls with a diameter of 100μm and the 109 cycles fatigue tests with the specimens unpeened and peened were carried out. The fatigue property and mechanism of surface compress residual stress relaxation were investigated. The results of fracture surface observation show that all the cracks initiate from the surface and the specimens both peened and unpeened have the conventional fatigue limit in the very high cycle fatigue regime. The fatigue limits of peened alloy steel and medium carbon steel increase by 10% and 35%, respectively. The improvement of fatigue limit is related to the residual stress relaxation while the degree of residual stress relaxation depends on the yield strength of surface hardening layer, the yield strength of original material and the applied stress amplitude. For the alloy steel which has the high yield-tensile ratio it relaxes quickly at the first cycles and then remains stable, while for the medium carbon steel which has the low yield-tensile ratio the residual stress relaxes quickly at the initial cycles and relaxes slowly afterwards.
Keywords: Microshot peening; Residual stress relaxation; Fatigue limit; Very high cycle fatigue

K.F. Yan, C.Y. Zhang, S.R. Qiao, D. Han, M. Li,
In-plane shear strength of a carbon/carbon composite at different loading rates and temperatures,
Materials Science and Engineering: A,
Volume 528, Issue 3,
2011,
Pages 1458-1462,
ISSN 0921-5093,
https://doi.org/10.1016/j.msea.2010.10.047.
(https://www.sciencedirect.com/science/article/pii/S0921509310012128)
Abstract: The in-plane shear strength (IPSS) of a carbon/carbon composite (C/C) was measured at different loading rates and temperatures by compressing the double-notched specimen (DNS). The fracture surfaces were examined by scanning electron microscopy. The results indicate that IPSS measured by loading in compressing DNS is very close to that determined by the Iosipescu method at room temperature. There is a linear relationship between IPSS and the loading rate on the log–log coordinate, as the loading rate increases from 0.005 to 2mm/min. IPSS at 1873K is about two times of that at room temperature. The results were caused by the degassing effect of the absorbed water, release of the thermal stress and enhancement of the fiber strength.
Keywords: Carbon/carbon composite; In-plane shear; Interface; Failure

Y. Sun, W.D. Zeng, Y.Q. Zhao, X.M. Zhang, Y. Shu, Y.G. Zhou,
Research on the hot deformation behavior of Ti40 alloy using processing map,
Materials Science and Engineering: A,
Volume 528, Issue 3,
2011,
Pages 1205-1211,
ISSN 0921-5093,
https://doi.org/10.1016/j.msea.2010.10.019.
(https://www.sciencedirect.com/science/article/pii/S0921509310011676)
Abstract: The deformation behavior of a Ti40 titanium alloy was investigated with compression tests at different temperatures and strain rates to evaluate the activation energy and to establish the constitutive equation, which reveals the dependence of the flow stress on strain, strain rate and deformation temperature. The tests were carried out in the temperature range between 900 and 1100°C and at strain rates between 0.01 and 10s−1. Hot deformation activation energy of the Ti40 alloy was calculated to be about 372.96kJ/mol. In order to demonstrate the workability of Ti40 alloy further, the processing maps at strain of 0.5 and 0.6 were generated respectively based on the dynamic materials model. It is found that the dynamic recrystallization of Ti40 alloy occurs at the temperatures of 1050–1100°C and strain rates of 0.01–0.1s−1, with peak efficiency of power dissipation of 64% occurring at about 1050°C and 0.01s−1, indicating that this domain is optimum processing window for hot working. Flow instability domains were noticed at higher stain rate (≥1s−1) and stain (≥0.6), which located at the upper part of the processing maps. The evidence of deformation in these domains has been identified by the microstructure observations of Ti40 titanium alloy.
Keywords: Ti40 alloy; Processing map; Hot deformation behavior; Dynamic material model

İlker Bekir Topçu, Mehmet Uğur Toprak,
Properties of geopolymer from circulating fluidized bed combustion coal bottom ash,
Materials Science and Engineering: A,
Volume 528, Issue 3,
2011,
Pages 1472-1477,
ISSN 0921-5093,
https://doi.org/10.1016/j.msea.2010.10.062.
(https://www.sciencedirect.com/science/article/pii/S0921509310012402)
Abstract: Compressive strength, atomic ratios and microstructure of geopolymer mortars (GM) made from circulating fluidized bed combustion (CFBC) coal bottom ash (CBA) were investigated to observe the effect of air curing at ambient temperature (AC) at 20°C and 90% RH, dry curing (DC) at 80°C and 40% RH for 20h. The 28-d compressive strength of GM exposed to AC (GM-AC) and DC (GM-DC) were 26.23 and 24.14MPa, respectively. The Si/Na atomic ratio of the main reaction product (N-A-S-H gel) was close to 1. Geopolymer gel (apparently crystalline) having low Si/Na ratio (0.5) may correspond to a more advanced or developed stage of the aluminosilicate gel. It was observed that the geopolymerization was completed before the N-A-S-H gel formed when Si/Na ratio of GM is close to 2. The color of the GM changed from pink to grey and the structure became denser with almost no pores, when the temperature increased from 400 to 800°C. The N-A-S-H gel became more amorphous due to the sintering reactions attaining Si/Al and Si/Na ratios of 4.54 and 0.98, respectively.
Keywords: Geopolymer; Scanning electron microscopy; Atomic structure; Compressive strength

Hao Ding, Hua Ding, Dan Song, Zhengyou Tang, Ping Yang,
Strain hardening behavior of a TRIP/TWIP steel with 18.8% Mn,
Materials Science and Engineering: A,
Volume 528, Issue 3,
2011,
Pages 868-873,
ISSN 0921-5093,
https://doi.org/10.1016/j.msea.2010.10.040.
(https://www.sciencedirect.com/science/article/pii/S0921509310012050)
Abstract: Tensile tests were carried out to study the strain hardening behavior of a TRIP/TWIP steel with 18.8% manganese. The results indicated that the true stress–strain curve can be divided into 4 stages in tension testing. Material is in an elastic region when the true strain is below 0.06. In the initial stage of the plastic deformation (ɛ=0.06–0.14), ɛ-martensite was preliminarily formed, and that austenite transformed to α-martensite through the ɛ-martensite formation. When the true strain was between 0.14 and 0.35, the stacking fault energies were elevated by the increase of strain energy, deformation twinning occurred instead of the ɛ-martensite formation. The second derivative of the stress–strain curve satisfied the condition d2σ/dɛ2>0. Twinning induced plasticity dominated this stage. In the last plastic deformation stage (ɛ=0.35–0.45), γ→α transformation occurred at the crossing of twins, and α-martensite grew along the thickness of the twinned regions.
Keywords: High manganese steel; Strain hardening; Phase transformation; Deformation twins; Mechanical properties

P.S. Chowdhury, N. Gayathri, P. Mukherjee, M. Bhattacharya, A. Chatterjee, A. Dutta, P. Barat,
In situ studies of evolution of microstructure with temperature in heavily deformed Ti-modified austenitic stainless steel by X-ray diffraction technique,
Materials Science and Engineering: A,
Volume 528, Issue 3,
2011,
Pages 967-972,
ISSN 0921-5093,
https://doi.org/10.1016/j.msea.2010.09.102.
(https://www.sciencedirect.com/science/article/pii/S0921509310011482)
